Repository: 4leaf321-nox321/MatNexus

# MatNexus

물성 관리 시스템. 시험 데이터를 등록하고, 전후처리해서 탄소성·점탄성 등의 물성으로
만들고, 통계 처리하고, 시뮬레이션 툴 입력으로 내보낸다. 장비 데이터 자동 수집
파이프라인까지 확장한다.

- 계획: [docs/개발계획.md](docs/개발계획.md) — **§0 진행 현황**에 재개 지점이 있다
- 결정 기록: [docs/adr/](docs/adr/)
- 현재 상태: **Phase 0~4 완료 — 파일에서 솔버 덱까지 인장 한 줄기가 닫혔다.**
  다음은 Phase 5(물성 확장 — DMA 처리부터).
- **운영 서버는 v0.1.4 에 머물러 있다.** Phase 2~4 가 아직 배포되지 않았고,
  올릴 때 마이그레이션이 16건 한꺼번에 돈다 — 백업을 먼저 받는다(아래 배포 절차).

운영 서버는 **창 두 개**로 돈다 — `run_server.ps1`(API·화면)과 `run_worker.ps1`(알림·
비동기 작업). 워커가 없으면 작업이 큐에 쌓이기만 하고 알림이 가지 않는다.

File: backend/seeds/guide/aging.json
{"key":"aging","kind":"method","topic":"aging","title":"노화와 환경 열화","summary":"하중이 없어도 재료는 변합니다. 그리고 변한 재료로 다시 피로와 크리프를 겪습니다. 가속 노화로 무엇을 얼마나 앞당길 수 있고, 그 결과를 어떻게 CAE 물성 카드로 되돌리는지 정리했습니다.","source_filename":"aging-guide-KR.html","sections":[{"key":"00-한-장으로-보는-파이프라인","title":"00 · 한 장으로 보는 파이프라인","position":1,"body":{"type":"doc","content":[{"type":"paragraph","content":[{"type":"text","text":"노화는 "},{"type":"text","marks":[{"type":"bold"}],"text":"그 자체가 손상 메커니즘이면서, 동시에 다른 모든 메커니즘의 입력 물성을 바꾸는"},{"type":"text","text":" 이중 역할을 합니다. 그래서 결과물이 “노화 물성”이 아니라 "},{"type":"text","marks":[{"type":"bold"}],"text":"노화된 상태에서 다시 측정한 일반 물성"},{"type":"text","text":"이 됩니다."}]},{"type":"blockquote","content":[{"type":"image","attrs":{"src":"asset:aging-1-1.svg","alt":"판정 기준 결정에서 다온도 오븐 에이징, 물성 재측정, 아레니우스 외삽, EOL 물성 카드, 검증까지 여섯 단계","title":null,"width":null,"height":null}}]},{"type":"paragraph","content":[{"type":"text","marks":[{"type":"bold"}],"text":"여섯 단계."},{"type":"text","text":" 01의 판정 기준이 전부를 결정합니다 — 어느 물성이 얼마나 남으면 수명이 끝인지 정하지 않으면 그다음 단계가 아예 성립하지 않습니다. 그리고 03의 직선이 안 나오면 시험을 더 해야 합니다."}]}]}},{"key":"01-노화가-특별한-이유","title":"01 · 노화가 특별한 이유","position":2,"body":{"type":"doc","content":[{"type":"paragraph","content":[{"type":"text","text":"피로와 크리프는 하중이 손상을 만듭니다. 노화는 다릅니다."}]},{"type":"bulletList","content":[{"type":"listItem","content":[{"type":"paragraph","content":[{"type":"text","marks":[{"type":"bold"}],"text":"가만히 두어도 진행됩니다."},{"type":"text","text":" 창고에 쌓아둔 부품도 늙습니다. 그래서 “사용 시간”이 아니라 "},{"type":"text","marks":[{"type":"bold"}],"text":"“경과 시간”"},{"type":"text","text":"이 변수입니다."}]}]},{"type":"listItem","content":[{"type":"paragraph","content":[{"type":"text","marks":[{"type":"bold"}],"text":"화학이 지배합니다."},{"type":"text","text":" 산화, 사슬 절단, 후가교, 가소제 이동, 가수분해, 결정화 — 전부 화학·물리 반응이라 "},{"type":"text","marks":[{"type":"bold"}],"text":"온도에 지수적으로"},{"type":"text","text":" 민감합니다. 이 점이 가속을 가능하게 하는 동시에 가속을 위험하게 만듭니다."}]}]},{"type":"listItem","content":[{"type":"paragraph","content":[{"type":"text","marks":[{"type":"bold"}],"text":"결과가 다른 물성의 입력이 됩니다."},{"type":"text","text":" 노화로 신율이 반으로 줄면 피로 특성과 파단 기준이 함께 바뀝니다. 노화 해석은 "},{"type":"text","marks":[{"type":"bold"}],"text":"독립된 해석이 아니라 다른 해석의 전처리"},{"type":"text","text":"입니다."}]}]},{"type":"listItem","content":[{"type":"paragraph","content":[{"type":"text","marks":[{"type":"bold"}],"text":"“얼마나 나빠졌나”가 아니라 “언제 못 쓰나”가 질문입니다."},{"type":"text","text":" 그래서 "},{"type":"text","marks":[{"type":"bold"}],"text":"판정 기준"},{"type":"text","text":"을 먼저 정해야 하고, 그 기준이 곧 물성의 일부가 됩니다."}]}]}]},{"type":"blockquote","content":[{"type":"heading","attrs":{"level":4},"content":[{"type":"text","text":"판정 기준을 먼저 정하세요"}]},{"type":"paragraph","content":[{"type":"text","text":"“이 재료의 수명은 몇 년인가”는 그 자체로는 답할 수 없는 질문입니다. "},{"type":"text","marks":[{"type":"bold"}],"text":"“80 °C에서, 신율이 초기의 50 %로 떨어질 때까지, 몇 년인가”"},{"type":"text","text":"가 답할 수 있는 질문입니다. 온도·기준 물성·임계값 세 가지가 모두 있어야 합니다."}]},{"type":"paragraph","content":[{"type":"text","text":"기준은 "},{"type":"text","marks":[{"type":"bold"}],"text":"실제 파손 모드와 연결된 것"},{"type":"text","text":"을 고르세요. 조립 시 균열이 문제라면 신율, 하중 지지가 문제라면 강도, 실링이 문제라면 잔류 실링력입니다. 관례적으로 신율 50 %를 많이 쓰지만, 그것이 그 부품의 실제 한계라는 근거는 별개입니다."}]}]}]}},{"key":"02-가속과-arrhenius-외삽","title":"02 · 가속과 Arrhenius 외삽","position":3,"body":{"type":"doc","content":[{"type":"paragraph","content":[{"type":"text","text":"여러 온도의 오븐에 시편을 넣고, 정해진 시간마다 꺼내 물성을 다시 잽니다("},{"type":"text","marks":[{"type":"bold"}],"text":"ISO 188"},{"type":"text","text":" 고무 촉진 노화, "},{"type":"text","marks":[{"type":"bold"}],"text":"UL 746B"},{"type":"text","text":" 장기 열노화 RTI). 각 온도에서 판정 기준에 도달한 시간을 읽고, 그것을 1/T 축에 옮기면 직선이 됩니다."}]},{"type":"paragraph","content":[{"type":"text","marks":[{"type":"bold"}],"text":"Arrhenius"},{"type":"text","text":" t = A · exp( Ea / R T ) 또는 ln t = ln A + Ea/(R T) "},{"type":"text","marks":[{"type":"bold"}],"text":"가속 계수"},{"type":"text","text":" AF = t(T_사용) / t(T_시험) = exp[ (Ea/R)(1/T_사용 − 1/T_시험) ] T는 절대온도 [K], R = 8.314 J/mol·K"}]},{"type":"blockquote","content":[{"type":"image","attrs":{"src":"asset:aging-3-1.svg","alt":"온도별 물성 유지율 곡선에서 판정 기준 도달 시간을 읽어 아레니우스 직선으로 옮기는 두 단계","title":null,"width":null,"height":null}}]},{"type":"paragraph","content":[{"type":"text","marks":[{"type":"bold"}],"text":"두 단계로 끝납니다."},{"type":"text","text":" 왼쪽에서 각 온도의 도달 시간을 읽고, 오른쪽에서 1/T 축 직선으로 옮겨 사용 온도까지 연장합니다. 회색 영역이 실제 시험 구간이고, "},{"type":"text","marks":[{"type":"bold"}],"text":"그 바깥은 전부 외삽"},{"type":"text","text":"입니다."}]},{"type":"table","content":[{"type":"tableRow","content":[{"type":"tableHeader","attrs":{"colspan":1,"rowspan":1,"colwidth":null,"align":null},"content":[{"type":"paragraph","content":[{"type":"text","text":"온도"}]}]},{"type":"tableHeader","attrs":{"colspan":1,"rowspan":1,"colwidth":null,"align":null},"content":[{"type":"paragraph","content":[{"type":"text","text":"신율 50 % 도달 시간"}]}]},{"type":"tableHeader","attrs":{"colspan":1,"rowspan":1,"colwidth":null,"align":null},"content":[{"type":"paragraph","content":[{"type":"text","text":"비고"}]}]}]},{"type":"tableRow","content":[{"type":"tableCell","attrs":{"colspan":1,"rowspan":1,"colwidth":null,"align":null},"content":[{"type":"paragraph","content":[{"type":"text","text":"160 °C"}]}]},{"type":"tableCell","attrs":{"colspan":1,"rowspan":1,"colwidth":null,"align":null},"content":[{"type":"paragraph","content":[{"type":"text","text":"68 h"}]}]},{"type":"tableCell","attrs":{"colspan":1,"rowspan":1,"colwidth":null,"align":null},"content":[{"type":"paragraph","content":[{"type":"text","text":"3일 — 빠르지만 사용 조건과 거리가 멂"}]}]}]},{"type":"tableRow","content":[{"type":"tableCell","attrs":{"colspan":1,"rowspan":1,"colwidth":null,"align":null},"content":[{"type":"paragraph","content":[{"type":"text","text":"140 °C"}]}]},{"type":"tableCell","attrs":{"colspan":1,"rowspan":1,"colwidth":null,"align":null},"content":[{"type":"paragraph","content":[{"type":"text","text":"245 h"}]}]},{"type":"tableCell","attrs":{"colspan":1,"rowspan":1,"colwidth":null,"align":null},"content":[{"type":"paragraph","content":[{"type":"text","text":"10일"}]}]}]},{"type":"tableRow","content":[{"type":"tableCell","attrs":{"colspan":1,"rowspan":1,"colwidth":null,"align":null},"content":[{"type":"paragraph","content":[{"type":"text","text":"120 °C"}]}]},{"type":"tableCell","attrs":{"colspan":1,"rowspan":1,"colwidth":null,"align":null},"content":[{"type":"paragraph","content":[{"type":"text","text":"1,000 h"}]}]},{"type":"tableCell","attrs":{"colspan":1,"rowspan":1,"colwidth":null,"align":null},"content":[{"type":"paragraph","content":[{"type":"text","text":"6주 — 표준적인 가속 조건"}]}]}]},{"type":"tableRow","content":[{"type":"tableCell","attrs":{"colspan":1,"rowspan":1,"colwidth":null,"align":null},"content":[{"type":"paragraph","content":[{"type":"text","text":"100 °C"}]}]},{"type":"tableCell","attrs":{"colspan":1,"rowspan":1,"colwidth":null,"align":null},"content":[{"type":"paragraph","content":[{"type":"text","text":"4,750 h"}]}]},{"type":"tableCell","attrs":{"colspan":1,"rowspan":1,"colwidth":null,"align":null},"content":[{"type":"paragraph","content":[{"type":"text","text":"6.5개월"}]}]}]},{"type":"tableRow","content":[{"type":"tableCell","attrs":{"colspan":1,"rowspan":1,"colwidth":null,"align":null},"content":[{"type":"paragraph","content":[{"type":"text","marks":[{"type":"bold"}],"text":"80 °C"}]}]},{"type":"tableCell","attrs":{"colspan":1,"rowspan":1,"colwidth":null,"align":null},"content":[{"type":"paragraph","content":[{"type":"text","marks":[{"type":"bold"}],"text":"26,900 h ≈ 3.1년"}]}]},{"type":"tableCell","attrs":{"colspan":1,"rowspan":1,"colwidth":null,"align":null},"content":[{"type":"paragraph","content":[{"type":"text","text":"사용 온도 — 외삽으로만 얻음"}]}]}]},{"type":"tableRow","content":[{"type":"tableCell","attrs":{"colspan":1,"rowspan":1,"colwidth":null,"align":null},"content":[{"type":"paragraph","content":[{"type":"text","text":"60 °C"}]}]},{"type":"tableCell","attrs":{"colspan":1,"rowspan":1,"colwidth":null,"align":null},"content":[{"type":"paragraph","content":[{"type":"text","text":"187,600 h ≈ 21.4년"}]}]},{"type":"tableCell","attrs":{"colspan":1,"rowspan":1,"colwidth":null,"align":null},"content":[{"type":"paragraph","content":[{"type":"text","text":"외삽 폭이 커 신뢰도 급락"}]}]}]}]},{"type":"codeBlock","attrs":{"language":null},"content":[{"type":"text","text":"Ea = 95 kJ/mol 기준. 등가 조건으로 읽으면 “120 °C × 1,000 h ≈ 80 °C × 3.1년”입니다 — 이 문장이 07절 EOL 시편을 만드는 근거가 됩니다."}]},{"type":"heading","attrs":{"level":3},"content":[{"type":"text","text":"시험 계획"}]},{"type":"bulletList","content":[{"type":"listItem","content":[{"type":"paragraph","content":[{"type":"text","marks":[{"type":"bold"}],"text":"온도 4수준 이상."},{"type":"text","text":" 3점으로는 직선이 아닌지(메커니즘 전환) 알 수 없습니다."}]}]},{"type":"listItem","content":[{"type":"paragraph","content":[{"type":"text","marks":[{"type":"bold"}],"text":"최고 온도를 함부로 올리지 마세요."},{"type":"text","text":" 가속을 위해 온도를 높이면 사용 조건에 없던 반응이 켜집니다. 고분자에서는 관례적으로 "},{"type":"text","marks":[{"type":"bold"}],"text":"Tg나 융점, 그리고 명백한 분해 온도 아래"},{"type":"text","text":"로 제한합니다."}]}]},{"type":"listItem","content":[{"type":"paragraph","content":[{"type":"text","marks":[{"type":"bold"}],"text":"가장 낮은 온도 한 점은 오래 걸려도 실측하세요."},{"type":"text","text":" 직선 가정을 검증하는 유일한 근거입니다."}]}]},{"type":"listItem","content":[{"type":"paragraph","content":[{"type":"text","text":"시편은 각 조건·각 시점마다 "},{"type":"text","marks":[{"type":"bold"}],"text":"3개 이상"},{"type":"text","text":". 노화 물성은 산포가 큽니다."}]}]},{"type":"listItem","content":[{"type":"paragraph","content":[{"type":"text","text":"오븐의 "},{"type":"text","marks":[{"type":"bold"}],"text":"공기 순환·산소 농도"},{"type":"text","text":"가 결과를 바꿉니다. 두께가 두꺼우면 표면만 산화되는 "},{"type":"text","marks":[{"type":"bold"}],"text":"확산 제한 산화(DLO)"},{"type":"text","text":"가 생겨, 가속 온도에서 얻은 Ea가 사용 온도에 그대로 적용되지 않습니다."}]}]}]}]}},{"key":"03-어느-물성을-보느냐가-수명을-바꾼다","title":"03 · 어느 물성을 보느냐가 수명을 바꾼다","position":4,"body":{"type":"doc","content":[{"type":"paragraph","content":[{"type":"text","text":"같은 재료, 같은 시험, 같은 가속 조건인데 "},{"type":"text","marks":[{"type":"bold"}],"text":"판정 물성을 바꾸면 활성화 에너지가 달라지고, 그러면 사용 온도의 예측 수명이 완전히 달라집니다."},{"type":"text","text":" 서로 다른 화학 반응이 서로 다른 물성을 지배하기 때문입니다."}]},{"type":"blockquote","content":[{"type":"image","attrs":{"src":"asset:aging-4-1.svg","alt":"신율 기준과 인장강도 기준이 서로 다른 활성화 에너지를 주어 사용 온도에서 수명 예측이 크게 벌어지는 모습","title":null,"width":null,"height":null}}]},{"type":"paragraph","content":[{"type":"text","marks":[{"type":"bold"}],"text":"같은 재료, 두 개의 답."},{"type":"text","text":" 신율은 사슬 절단에 민감해 낮은 Ea로 빨리 나빠지고, 인장강도는 더 높은 Ea로 늦게 떨어집니다. 사용 온도 80 °C에서 "},{"type":"text","marks":[{"type":"bold"}],"text":"3.1년 대 62년, 20배 차이"},{"type":"text","text":"입니다. 두 값 모두 “정확한 Arrhenius 외삽”의 결과입니다."}]},{"type":"bulletList","content":[{"type":"listItem","content":[{"type":"paragraph","content":[{"type":"text","marks":[{"type":"bold"}],"text":"Ea가 다르면 직선의 기울기가 다르고, 기울기가 다르면 외삽할수록 벌어집니다."},{"type":"text","text":" 가속 구간에서는 두 기준의 차이가 작아 보여도 사용 온도에서는 수십 배가 됩니다."}]}]},{"type":"listItem","content":[{"type":"paragraph","content":[{"type":"text","text":"고분자 열산화에서 관례적으로 인용되는 Ea 범위는 대략 "},{"type":"text","marks":[{"type":"bold"}],"text":"60 – 150 kJ/mol"},{"type":"text","text":"입니다. 이 범위를 크게 벗어나면 여러 반응이 섞였거나 판정 기준이 부적절한 신호로 보고 재검토하세요."}]}]},{"type":"listItem","content":[{"type":"paragraph","content":[{"type":"text","text":"실무 권고: "},{"type":"text","marks":[{"type":"bold"}],"text":"판정 물성을 두 개 이상"},{"type":"text","text":" 추적하고, 가장 짧은 수명을 주는 것을 채택하세요. 그리고 어느 기준을 썼는지 반드시 기록하세요."}]}]}]}]}},{"key":"04-산화-가수분해-화학-노출","title":"04 · 산화 · 가수분해 · 화학 노출","position":5,"body":{"type":"doc","content":[{"type":"table","content":[{"type":"tableRow","content":[{"type":"tableHeader","attrs":{"colspan":1,"rowspan":1,"colwidth":null,"align":null},"content":[{"type":"paragraph","content":[{"type":"text","text":"메커니즘"}]}]},{"type":"tableHeader","attrs":{"colspan":1,"rowspan":1,"colwidth":null,"align":null},"content":[{"type":"paragraph","content":[{"type":"text","text":"시험 (규격)"}]}]},{"type":"tableHeader","attrs":{"colspan":1,"rowspan":1,"colwidth":null,"align":null},"content":[{"type":"paragraph","content":[{"type":"text","text":"산출물"}]}]},{"type":"tableHeader","attrs":{"colspan":1,"rowspan":1,"colwidth":null,"align":null},"content":[{"type":"paragraph","content":[{"type":"text","text":"취약 재료"}]}]}]},{"type":"tableRow","content":[{"type":"tableCell","attrs":{"colspan":1,"rowspan":1,"colwidth":null,"align":null},"content":[{"type":"paragraph","content":[{"type":"text","text":"열산화"}]}]},{"type":"tableCell","attrs":{"colspan":1,"rowspan":1,"colwidth":null,"align":null},"content":[{"type":"paragraph","content":[{"type":"text","text":"오븐 에이징 (ISO 188) + "},{"type":"text","marks":[{"type":"bold"}],"text":"OIT"},{"type":"text","text":" (ISO 11357-6 · ASTM D3895)"}]}]},{"type":"tableCell","attrs":{"colspan":1,"rowspan":1,"colwidth":null,"align":null},"content":[{"type":"paragraph","content":[{"type":"text","text":"유지율 곡선, OIT [min], 산화유도온도"}]}]},{"type":"tableCell","attrs":{"colspan":1,"rowspan":1,"colwidth":null,"align":null},"content":[{"type":"paragraph","content":[{"type":"text","text":"PP, PE, POM, 고무 전반"}]}]}]},{"type":"tableRow","content":[{"type":"tableCell","attrs":{"colspan":1,"rowspan":1,"colwidth":null,"align":null},"content":[{"type":"paragraph","content":[{"type":"text","text":"가수분해"}]}]},{"type":"tableCell","attrs":{"colspan":1,"rowspan":1,"colwidth":null,"align":null},"content":[{"type":"paragraph","content":[{"type":"text","text":"85 °C/85 %RH · PCT 121 °C"}]}]},{"type":"tableCell","attrs":{"colspan":1,"rowspan":1,"colwidth":null,"align":null},"content":[{"type":"paragraph","content":[{"type":"text","text":"분자량·강도 저하율"}]}]},{"type":"tableCell","attrs":{"colspan":1,"rowspan":1,"colwidth":null,"align":null},"content":[{"type":"paragraph","content":[{"type":"text","text":"PA, PBT, PET, PC, TPU"}]}]}]},{"type":"tableRow","content":[{"type":"tableCell","attrs":{"colspan":1,"rowspan":1,"colwidth":null,"align":null},"content":[{"type":"paragraph","content":[{"type":"text","text":"화학 노출"}]}]},{"type":"tableCell","attrs":{"colspan":1,"rowspan":1,"colwidth":null,"align":null},"content":[{"type":"paragraph","content":[{"type":"text","text":"침지 후 물성 측정 (ISO 175)"}]}]},{"type":"tableCell","attrs":{"colspan":1,"rowspan":1,"colwidth":null,"align":null},"content":[{"type":"paragraph","content":[{"type":"text","text":"중량·치수 변화, 물성 유지율"}]}]},{"type":"tableCell","attrs":{"colspan":1,"rowspan":1,"colwidth":null,"align":null},"content":[{"type":"paragraph","content":[{"type":"text","text":"수지 전반 — 용매·연료·세정액"}]}]}]},{"type":"tableRow","content":[{"type":"tableCell","attrs":{"colspan":1,"rowspan":1,"colwidth":null,"align":null},"content":[{"type":"paragraph","content":[{"type":"text","text":"환경응력균열 (ESC)"}]}]},{"type":"tableCell","attrs":{"colspan":1,"rowspan":1,"colwidth":null,"align":null},"content":[{"type":"paragraph","content":[{"type":"text","text":"ASTM D1693 (굽힘 스트립) · FNCT"}]}]},{"type":"tableCell","attrs":{"colspan":1,"rowspan":1,"colwidth":null,"align":null},"content":[{"type":"paragraph","content":[{"type":"text","text":"임계 변형률, 파단 시간"}]}]},{"type":"tableCell","attrs":{"colspan":1,"rowspan":1,"colwidth":null,"align":null},"content":[{"type":"paragraph","content":[{"type":"text","text":"PE, PC, ABS"}]}]}]},{"type":"tableRow","content":[{"type":"tableCell","attrs":{"colspan":1,"rowspan":1,"colwidth":null,"align":null},"content":[{"type":"paragraph","content":[{"type":"text","text":"후경화 · 후결정화"}]}]},{"type":"tableCell","attrs":{"colspan":1,"rowspan":1,"colwidth":null,"align":null},"content":[{"type":"paragraph","content":[{"type":"text","text":"고온 보관 후 DSC · TMA"}]}]},{"type":"tableCell","attrs":{"colspan":1,"rowspan":1,"colwidth":null,"align":null},"content":[{"type":"paragraph","content":[{"type":"text","text":"Tg 이동, 결정화도, 치수 변화"}]}]},{"type":"tableCell","attrs":{"colspan":1,"rowspan":1,"colwidth":null,"align":null},"content":[{"type":"paragraph","content":[{"type":"text","text":"에폭시, PA, PBT"}]}]}]}]},{"type":"heading","attrs":{"level":3},"content":[{"type":"text","text":"OIT — 남은 안정제를 재는 지표"}]},{"type":"paragraph","content":[{"type":"text","text":"DSC로 시편을 녹인 뒤 산소를 흘려 "},{"type":"text","marks":[{"type":"bold"}],"text":"산화 발열이 시작될 때까지의 시간"},{"type":"text","text":"을 잽니다. 항산화제가 남아 있으면 길고, 소모되었으면 짧습니다. 물성이 아직 멀쩡해 보이는 단계에서도 "},{"type":"text","marks":[{"type":"bold"}],"text":"안정제 잔량은 이미 줄어 있는"},{"type":"text","text":" 경우가 많아, 조기 경보 지표로 유용합니다."}]},{"type":"bulletList","content":[{"type":"listItem","content":[{"type":"paragraph","content":[{"type":"text","text":"절대 수명을 주지는 않습니다 — "},{"type":"text","marks":[{"type":"bold"}],"text":"같은 재료의 노화 진행도 비교"},{"type":"text","text":"에 씁니다."}]}]},{"type":"listItem","content":[{"type":"paragraph","content":[{"type":"text","text":"배관·케이블·지오멤브레인처럼 수십 년 수명을 요구하는 분야에서 표준 관리 지표로 쓰입니다."}]}]},{"type":"listItem","content":[{"type":"paragraph","content":[{"type":"text","text":"OIT 시험 온도(보통 200 °C)는 사용 온도와 멀기 때문에, OIT의 Arrhenius 외삽은 따로 검증이 필요합니다."}]}]}]},{"type":"blockquote","content":[{"type":"heading","attrs":{"level":4},"content":[{"type":"text","text":"ESC는 응력과 환경이 함께 있어야 나타납니다"}]},{"type":"paragraph","content":[{"type":"text","text":"화학 침지만으로는 멀쩡한데 "},{"type":"text","marks":[{"type":"bold"}],"text":"변형을 준 채로"},{"type":"text","text":" 노출하면 갈라지는 현상입니다. 그래서 무응력 침지 시험은 ESC를 전혀 잡아내지 못합니다. 세정액·윤활제·화장품·자외선 차단제처럼 "},{"type":"text","marks":[{"type":"bold"}],"text":"일상적인 접촉 물질"},{"type":"text","text":"이 흔한 원인이고, 설계에서는 "},{"type":"text","marks":[{"type":"bold"}],"text":"허용 변형률"},{"type":"text","text":"로 관리합니다. 사출 잔류응력도 여기에 더해집니다."}]}]}]}},{"key":"05-자외선과-옥외-노출","title":"05 · 자외선과 옥외 노출","position":6,"body":{"type":"doc","content":[{"type":"paragraph","content":[{"type":"text","text":"이 시리즈에서 "},{"type":"text","marks":[{"type":"bold"}],"text":"가속계수의 신뢰도가 가장 낮은"},{"type":"text","text":" 영역입니다. 광 열화는 온도만의 함수가 아니라 "},{"type":"text","marks":[{"type":"bold"}],"text":"광 스펙트럼·조도·습기·건습 반복·오염"},{"type":"text","text":"이 함께 작용하기 때문에 단순 Arrhenius가 성립하지 않습니다."}]},{"type":"table","content":[{"type":"tableRow","content":[{"type":"tableHeader","attrs":{"colspan":1,"rowspan":1,"colwidth":null,"align":null},"content":[{"type":"paragraph","content":[{"type":"text","text":"장비 · 규격"}]}]},{"type":"tableHeader","attrs":{"colspan":1,"rowspan":1,"colwidth":null,"align":null},"content":[{"type":"paragraph","content":[{"type":"text","text":"광원"}]}]},{"type":"tableHeader","attrs":{"colspan":1,"rowspan":1,"colwidth":null,"align":null},"content":[{"type":"paragraph","content":[{"type":"text","text":"특징"}]}]}]},{"type":"tableRow","content":[{"type":"tableCell","attrs":{"colspan":1,"rowspan":1,"colwidth":null,"align":null},"content":[{"type":"paragraph","content":[{"type":"text","text":"제논 아크 (ISO 4892-2 · SAE J2527)"}]}]},{"type":"tableCell","attrs":{"colspan":1,"rowspan":1,"colwidth":null,"align":null},"content":[{"type":"paragraph","content":[{"type":"text","text":"필터링된 제논"}]}]},{"type":"tableCell","attrs":{"colspan":1,"rowspan":1,"colwidth":null,"align":null},"content":[{"type":"paragraph","content":[{"type":"text","text":"태양광 스펙트럼에 가장 근접. 자동차 내·외장 표준"}]}]}]},{"type":"tableRow","content":[{"type":"tableCell","attrs":{"colspan":1,"rowspan":1,"colwidth":null,"align":null},"content":[{"type":"paragraph","content":[{"type":"text","text":"형광 UV / QUV (ISO 4892-3)"}]}]},{"type":"tableCell","attrs":{"colspan":1,"rowspan":1,"colwidth":null,"align":null},"content":[{"type":"paragraph","content":[{"type":"text","text":"UVA-340 등"}]}]},{"type":"tableCell","attrs":{"colspan":1,"rowspan":1,"colwidth":null,"align":null},"content":[{"type":"paragraph","content":[{"type":"text","text":"단파장 UV에 치우침. 짧은 시간에 강한 열화, 순위 비교용"}]}]}]},{"type":"tableRow","content":[{"type":"tableCell","attrs":{"colspan":1,"rowspan":1,"colwidth":null,"align":null},"content":[{"type":"paragraph","content":[{"type":"text","text":"옥외 폭로 (ISO 877)"}]}]},{"type":"tableCell","attrs":{"colspan":1,"rowspan":1,"colwidth":null,"align":null},"content":[{"type":"paragraph","content":[{"type":"text","text":"실제 태양광"}]}]},{"type":"tableCell","attrs":{"colspan":1,"rowspan":1,"colwidth":null,"align":null},"content":[{"type":"paragraph","content":[{"type":"text","text":"기준이 되는 진짜 데이터. 다만 수년이 걸림"}]}]}]}]},{"type":"bulletList","content":[{"type":"listItem","content":[{"type":"paragraph","content":[{"type":"text","marks":[{"type":"bold"}],"text":"가속계수를 “몇 배”라고 단정하지 마세요."},{"type":"text","text":" 같은 2,000시간 QUV라도 재료·색상·안정제에 따라 옥외 대응 기간이 크게 다릅니다."}]}]},{"type":"listItem","content":[{"type":"paragraph","content":[{"type":"text","text":"가능하면 "},{"type":"text","marks":[{"type":"bold"}],"text":"옥외 폭로와의 상관 데이터"},{"type":"text","text":"를 함께 확보하세요. 상관이 없으면 순위 비교(A가 B보다 낫다)까지만 유효합니다."}]}]},{"type":"listItem","content":[{"type":"paragraph","content":[{"type":"text","text":"산출물은 대개 색차 ΔE·광택 유지율·물성 유지율입니다. "},{"type":"text","marks":[{"type":"bold"}],"text":"표면 열화가 먼저"},{"type":"text","text":" 일어나므로, 얇은 부품일수록 벌크 물성에 빨리 영향이 옵니다."}]}]},{"type":"listItem","content":[{"type":"paragraph","content":[{"type":"text","text":"CAE 반영은 사실상 없습니다 — "},{"type":"text","marks":[{"type":"bold"}],"text":"해석 밖 판정 기준"},{"type":"text","text":"으로 관리하는 것이 정직합니다."}]}]}]}]}},{"key":"06-고무-복합재-절연물","title":"06 · 고무 · 복합재 · 절연물","position":7,"body":{"type":"doc","content":[{"type":"heading","attrs":{"level":4},"content":[{"type":"text","text":"고무 · 엘라스토머"}]},{"type":"paragraph","content":[{"type":"text","text":"열노화는 "},{"type":"text","marks":[{"type":"bold"}],"text":"후가교(경화)"},{"type":"text","text":"와 "},{"type":"text","marks":[{"type":"bold"}],"text":"사슬 절단(연화)"},{"type":"text","text":"이 동시에 진행되어, 어느 쪽이 이기느냐에 따라 딱딱해지기도 물러지기도 합니다. 판정에는 경도 변화, 신율 유지율, 그리고 "},{"type":"text","marks":[{"type":"bold"}],"text":"압축응력완화(ISO 3384)"},{"type":"text","text":"를 함께 봅니다. 오존 균열은 별도(ISO 1431)로 관리합니다."}]},{"type":"heading","attrs":{"level":4},"content":[{"type":"text","text":"복합재"}]},{"type":"paragraph","content":[{"type":"text","text":"수지 지배 물성(횡방향 인장, 면내 전단)이 먼저 나빠집니다. 섬유 방향 강도는 상대적으로 안정적입니다. "},{"type":"text","marks":[{"type":"bold"}],"text":"흡습이 Tg를 낮추는 것"},{"type":"text","text":"이 결정적이라, 습열 노화 후 DMA로 Tg를 재는 것이 표준 절차입니다. 계면 열화는 층간 물성(G_IC)으로 나타납니다."}]},{"type":"heading","attrs":{"level":4},"content":[{"type":"text","text":"절연물 · 케이블"}]},{"type":"paragraph","content":[{"type":"text","text":"기계 물성보다 "},{"type":"text","marks":[{"type":"bold"}],"text":"전기적 수명"},{"type":"text","text":"이 판정 기준입니다. 전압-수명(V–t) 곡선의 수명지수 n으로 외삽하고, 부분방전 개시전압을 감시합니다. UL 746B의 "},{"type":"text","marks":[{"type":"bold"}],"text":"RTI"},{"type":"text","text":"(상대 열지수)가 산업 표준 지표입니다."}]},{"type":"heading","attrs":{"level":4},"content":[{"type":"text","text":"금속"}]},{"type":"paragraph","content":[{"type":"text","text":"상온에서는 거의 노화하지 않지만 고온에서는 "},{"type":"text","marks":[{"type":"bold"}],"text":"석출물 조대화·상 변태"},{"type":"text","text":"가 일어나 강도와 크리프 저항이 떨어집니다. 크리프 문서 06절의 Larson-Miller 마스터커브가 꺾이는 원인이 대개 이것입니다."}]}]}},{"key":"07-bol-eol-두-벌-관리","title":"07 · BOL / EOL 두 벌 관리","position":8,"body":{"type":"doc","content":[{"type":"paragraph","content":[{"type":"text","text":"노화 자체를 상태변수로 추적하는 해석은 연구 단계에서는 존재하지만 실무에서는 드뭅니다. 대신 "},{"type":"text","marks":[{"type":"bold"}],"text":"물성 카드를 두 벌 만드는 것"},{"type":"text","text":"이 정직하고 실용적인 절충입니다 — 노화 모델을 해석에 숨기는 대신, 노화된 재료를 실제로 측정해서 씁니다."}]},{"type":"blockquote","content":[{"type":"image","attrs":{"src":"asset:aging-8-1.svg","alt":"초기 상태와 수명 말기 상태의 인장 곡선 비교 및 흡수 에너지 차이","title":null,"width":null,"height":null}}]},{"type":"paragraph","content":[{"type":"text","marks":[{"type":"bold"}],"text":"같은 재료의 두 얼굴."},{"type":"text","text":" 노화 후에는 강성과 강도가 "},{"type":"text","marks":[{"type":"bold"}],"text":"오히려 올라가고"},{"type":"text","text":" 신율이 무너집니다. 곡선 아래 면적(흡수 에너지)은 약 8배 줄어듭니다 — 정적 강도만 보면 “좋아졌다”고 오판하기 쉬운 지점입니다."}]},{"type":"orderedList","attrs":{"start":1,"type":null},"content":[{"type":"listItem","content":[{"type":"paragraph","content":[{"type":"text","marks":[{"type":"bold"}],"text":"등가 노화 조건을 계산한다"},{"type":"text","text":" 02절의 Arrhenius로 목표 수명·사용 온도에 해당하는 가속 조건을 구합니다. 예제 재료라면 "},{"type":"text","marks":[{"type":"bold"}],"text":"“80 °C에서 3.1년 ≈ 120 °C에서 1,000시간”"},{"type":"text","text":"입니다. 이 환산이 EOL 시편 제작의 근거입니다."}]}]},{"type":"listItem","content":[{"type":"paragraph","content":[{"type":"text","marks":[{"type":"bold"}],"text":"노화 시편으로 같은 시험을 반복한다"},{"type":"text","text":" 인장·DMA·TMA를 "},{"type":"text","marks":[{"type":"bold"}],"text":"BOL 때와 동일한 조건"},{"type":"text","text":"으로 다시 수행합니다. 이 시리즈의 앞선 세 문서가 그대로 재사용되는 지점입니다. 노화로 Tg가 이동했는지, CTE 곡선이 바뀌었는지도 함께 봅니다."}]}]},{"type":"listItem","content":[{"type":"paragraph","content":[{"type":"text","marks":[{"type":"bold"}],"text":"두 벌로 각각 해석하고 나쁜 쪽을 본다"},{"type":"text","text":" 항목마다 지배 조건이 다릅니다. "},{"type":"text","marks":[{"type":"bold"}],"text":"강성이 필요한 검토"},{"type":"text","text":"(NVH, 처짐, 고유진동수)는 대개 BOL이 불리하고, "},{"type":"text","marks":[{"type":"bold"}],"text":"연성이 필요한 검토"},{"type":"text","text":"(충돌, 낙하, 조립 시 균열)는 EOL이 불리합니다. 둘 다 돌리는 것이 안전합니다."}]}]},{"type":"listItem","content":[{"type":"paragraph","content":[{"type":"text","marks":[{"type":"bold"}],"text":"파단·손상 기준도 함께 갱신한다"},{"type":"text","text":" 인장 문서 07절의 파단 곡선과 피로 문서의 S-N 곡선도 노화 후에는 달라집니다. "},{"type":"text","marks":[{"type":"bold"}],"text":"물성 카드만 바꾸고 파손 기준을 그대로 두면"},{"type":"text","text":" EOL 해석의 절반만 반영한 셈입니다."}]}]}]},{"type":"blockquote","content":[{"type":"heading","attrs":{"level":4},"content":[{"type":"text","text":"“노화 후 강도가 올랐으니 괜찮다”는 함정"}]},{"type":"paragraph","content":[{"type":"text","text":"고분자 열노화에서 인장강도와 탄성계수는 초기에 "},{"type":"text","marks":[{"type":"bold"}],"text":"올라가는 경우가 흔합니다"},{"type":"text","text":"(후가교·결정화). 그런데 신율은 이미 무너지고 있습니다. 강도 데이터만 보고 판단하면 위험을 정확히 반대로 읽게 됩니다 — 03절에서 판정 물성을 두 개 이상 추적하라고 한 이유가 이것입니다."}]}]}]}},{"key":"08-가속이-배신하는-방식","title":"08 · 가속이 배신하는 방식","position":9,"body":{"type":"doc","content":[{"type":"paragraph","content":[{"type":"text","text":"지도 문서에서 다룬 메커니즘 전환이 가장 큰 위험이지만, 노화에는 그 외에도 고유한 함정이 있습니다."}]},{"type":"heading","attrs":{"level":4},"content":[{"type":"text","text":"메커니즘 전환"}]},{"type":"paragraph","content":[{"type":"text","text":"고온에서 지배적인 반응과 사용 온도에서 지배적인 반응이 다르면 Arrhenius 직선이 저온에서 꺾입니다. 데이터만 보면 완벽한 직선이라 "},{"type":"text","marks":[{"type":"bold"}],"text":"사전에 알아챌 수 없다는 것"},{"type":"text","text":"이 본질입니다. 저온 실측 점 하나가 유일한 방어입니다."}]},{"type":"heading","attrs":{"level":4},"content":[{"type":"text","text":"확산 제한 산화 (DLO)"}]},{"type":"paragraph","content":[{"type":"text","text":"가속 온도에서는 산화가 너무 빨라 산소가 시편 내부까지 확산하지 못하고 "},{"type":"text","marks":[{"type":"bold"}],"text":"표면만 산화"},{"type":"text","text":"됩니다. 사용 온도에서는 느려서 전체가 균일하게 산화됩니다. 두 상태는 다른 물성 변화를 만들고, 그래서 가속 데이터의 Ea가 실제와 다릅니다. 두꺼운 시편일수록 심합니다."}]},{"type":"heading","attrs":{"level":4},"content":[{"type":"text","text":"복합 열화"}]},{"type":"paragraph","content":[{"type":"text","text":"실제 부품은 온도·습도·자외선·하중·화학 노출을 "},{"type":"text","marks":[{"type":"bold"}],"text":"동시에"},{"type":"text","text":" 겪습니다. 각각 따로 가속해 계수를 곱하면 상호작용을 놓칩니다. 하중을 건 채 노화시키면 훨씬 가혹한 결과가 나오는 것이 흔합니다."}]},{"type":"heading","attrs":{"level":4},"content":[{"type":"text","text":"안정제 소진의 비선형성"}]},{"type":"paragraph","content":[{"type":"text","text":"항산화제가 남아 있는 동안은 물성이 거의 변하지 않다가, 소진되는 순간 급격히 무너집니다. 그래서 유지율 곡선이 "},{"type":"text","marks":[{"type":"bold"}],"text":"계단 모양"},{"type":"text","text":"이 되고, 초기 구간만 보고 선형 외삽하면 수명을 크게 과대평가합니다. OIT가 조기 경보로 쓰이는 이유입니다."}]},{"type":"blockquote","content":[{"type":"heading","attrs":{"level":4},"content":[{"type":"text","text":"가속 노화 데이터를 쓰는 올바른 자세"}]},{"type":"paragraph","content":[{"type":"text","marks":[{"type":"bold"}],"text":"“몇 년 가는가”보다 “A와 B 중 어느 쪽이 오래 가는가”에 훨씬 신뢰도가 높습니다."},{"type":"text","text":" 재료 선정·배합 비교·공급사 변경 검증에는 지금 그대로 쓰셔도 좋습니다. 절대 수명 보증에는 넓은 안전여유와 필드 데이터 상관이 반드시 따라야 하고, 그 여유가 얼마인지를 문서에 명시하세요."}]}]}]}},{"key":"09-확인-방법과-인수인계","title":"09 · 확인 방법과 인수인계","position":10,"body":{"type":"doc","content":[{"type":"orderedList","attrs":{"start":1,"type":null},"content":[{"type":"listItem","content":[{"type":"paragraph","content":[{"type":"text","marks":[{"type":"bold"}],"text":"직선성 검증 — Arrhenius가 성립하는가"},{"type":"text","text":" 4개 이상 온도의 점이 "},{"type":"text","marks":[{"type":"bold"}],"text":"1/T 축에서 직선"},{"type":"text","text":"인지 봅니다. 결정계수가 아니라 "},{"type":"text","marks":[{"type":"bold"}],"text":"가장 낮은 온도 점이 직선 위에 있는지"},{"type":"text","text":"가 핵심입니다. 꺾이면 그 온도에서 메커니즘이 바뀐 것이고, 그 위 구간의 데이터로는 아래를 예측할 수 없습니다."}]}]},{"type":"listItem","content":[{"type":"paragraph","content":[{"type":"text","marks":[{"type":"bold"}],"text":"파손 모드 비교 — 같은 방식으로 망가지는가"},{"type":"text","text":" 고온 시편과 저온 시편의 "},{"type":"text","marks":[{"type":"bold"}],"text":"파단면·변색·표면 상태"},{"type":"text","text":"를 비교합니다. 고온 시편만 표면이 갈라지고 내부는 멀쩡하다면 DLO의 증거입니다. 파손 모드가 다르면 가속이 성립하지 않습니다."}]}]},{"type":"listItem","content":[{"type":"paragraph","content":[{"type":"text","marks":[{"type":"bold"}],"text":"필드 상관 — 회수품으로 확인한다"},{"type":"text","text":" 실사용 후 회수한 부품에서 시편을 잘라 물성을 재고, 예측값과 비교합니다. 이것이 유일하게 결정적인 검증입니다. 회수품 확보가 어렵다면 "},{"type":"text","marks":[{"type":"bold"}],"text":"필드 클레임 시점의 사용 이력"},{"type":"text","text":"이라도 대조하세요."}]}]}]},{"type":"blockquote","content":[{"type":"heading","attrs":{"level":4},"content":[{"type":"text","text":"인수인계용 체크리스트"}]},{"type":"bulletList","content":[{"type":"listItem","content":[{"type":"paragraph","content":[{"type":"text","marks":[{"type":"bold"}],"text":"판정 기준"},{"type":"text","text":" — 어느 물성이 몇 % 남을 때까지인지"}]}]},{"type":"listItem","content":[{"type":"paragraph","content":[{"type":"text","text":"시험한 온도 수준과 각 온도의 도달 시간 (원 데이터)"}]}]},{"type":"listItem","content":[{"type":"paragraph","content":[{"type":"text","text":"도출된 Ea와 그 신뢰구간, 그리고 "},{"type":"text","marks":[{"type":"bold"}],"text":"가장 낮은 실측 온도"}]}]},{"type":"listItem","content":[{"type":"paragraph","content":[{"type":"text","text":"사용 온도·목표 수명과 그로부터 계산한 "},{"type":"text","marks":[{"type":"bold"}],"text":"등가 노화 조건"}]}]},{"type":"listItem","content":[{"type":"paragraph","content":[{"type":"text","text":"EOL 시편의 제작 조건(온도 × 시간)과 노화 후 재측정한 물성 목록"}]}]},{"type":"listItem","content":[{"type":"paragraph","content":[{"type":"text","text":"시편 두께 — DLO 판단에 필요"}]}]},{"type":"listItem","content":[{"type":"paragraph","content":[{"type":"text","text":"습도·산소 농도·광원 등 온도 외의 조건"}]}]}]}]}]}},{"key":"10-자주-틀리는-지점","title":"10 · 자주 틀리는 지점","position":11,"body":{"type":"doc","content":[{"type":"table","content":[{"type":"tableRow","content":[{"type":"tableHeader","attrs":{"colspan":1,"rowspan":1,"colwidth":null,"align":null},"content":[{"type":"paragraph","content":[{"type":"text","text":"증상"}]}]},{"type":"tableHeader","attrs":{"colspan":1,"rowspan":1,"colwidth":null,"align":null},"content":[{"type":"paragraph","content":[{"type":"text","text":"원인"}]}]},{"type":"tableHeader","attrs":{"colspan":1,"rowspan":1,"colwidth":null,"align":null},"content":[{"type":"paragraph","content":[{"type":"text","text":"조치"}]}]}]},{"type":"tableRow","content":[{"type":"tableCell","attrs":{"colspan":1,"rowspan":1,"colwidth":null,"align":null},"content":[{"type":"paragraph","content":[{"type":"text","text":"예측 수명이 실제보다 훨씬 김"}]}]},{"type":"tableCell","attrs":{"colspan":1,"rowspan":1,"colwidth":null,"align":null},"content":[{"type":"paragraph","content":[{"type":"text","text":"메커니즘 전환 — 저온에서 다른 반응 지배"}]}]},{"type":"tableCell","attrs":{"colspan":1,"rowspan":1,"colwidth":null,"align":null},"content":[{"type":"paragraph","content":[{"type":"text","text":"사용 온도에 가까운 점 실측"}]}]}]},{"type":"tableRow","content":[{"type":"tableCell","attrs":{"colspan":1,"rowspan":1,"colwidth":null,"align":null},"content":[{"type":"paragraph","content":[{"type":"text","text":"같은 데이터로 수명이 20배 차이"}]}]},{"type":"tableCell","attrs":{"colspan":1,"rowspan":1,"colwidth":null,"align":null},"content":[{"type":"paragraph","content":[{"type":"text","text":"판정 물성이 다름 (신율 vs 강도)"}]}]},{"type":"tableCell","attrs":{"colspan":1,"rowspan":1,"colwidth":null,"align":null},"content":[{"type":"paragraph","content":[{"type":"text","text":"기준을 명시하고 둘 다 추적"}]}]}]},{"type":"tableRow","content":[{"type":"tableCell","attrs":{"colspan":1,"rowspan":1,"colwidth":null,"align":null},"content":[{"type":"paragraph","content":[{"type":"text","text":"Ea가 비정상적으로 큼"}]}]},{"type":"tableCell","attrs":{"colspan":1,"rowspan":1,"colwidth":null,"align":null},"content":[{"type":"paragraph","content":[{"type":"text","text":"여러 반응 혼재 또는 기준 부적절"}]}]},{"type":"tableCell","attrs":{"colspan":1,"rowspan":1,"colwidth":null,"align":null},"content":[{"type":"paragraph","content":[{"type":"text","text":"60 – 150 kJ/mol 범위 밖이면 재검토"}]}]}]},{"type":"tableRow","content":[{"type":"tableCell","attrs":{"colspan":1,"rowspan":1,"colwidth":null,"align":null},"content":[{"type":"paragraph","content":[{"type":"text","text":"두꺼운 시편에서 예측이 빗나감"}]}]},{"type":"tableCell","attrs":{"colspan":1,"rowspan":1,"colwidth":null,"align":null},"content":[{"type":"paragraph","content":[{"type":"text","text":"확산 제한 산화(DLO)"}]}]},{"type":"tableCell","attrs":{"colspan":1,"rowspan":1,"colwidth":null,"align":null},"content":[{"type":"paragraph","content":[{"type":"text","text":"실제 부품 두께로 시험, 단면 관찰"}]}]}]},{"type":"tableRow","content":[{"type":"tableCell","attrs":{"colspan":1,"rowspan":1,"colwidth":null,"align":null},"content":[{"type":"paragraph","content":[{"type":"text","text":"초기 구간만 보고 안심"}]}]},{"type":"tableCell","attrs":{"colspan":1,"rowspan":1,"colwidth":null,"align":null},"content":[{"type":"paragraph","content":[{"type":"text","text":"안정제 소진 전 정체 구간"}]}]},{"type":"tableCell","attrs":{"colspan":1,"rowspan":1,"colwidth":null,"align":null},"content":[{"type":"paragraph","content":[{"type":"text","text":"OIT로 안정제 잔량 감시"}]}]}]},{"type":"tableRow","content":[{"type":"tableCell","attrs":{"colspan":1,"rowspan":1,"colwidth":null,"align":null},"content":[{"type":"paragraph","content":[{"type":"text","text":"노화 후 강도가 올라 “양호” 판정"}]}]},{"type":"tableCell","attrs":{"colspan":1,"rowspan":1,"colwidth":null,"align":null},"content":[{"type":"paragraph","content":[{"type":"text","text":"신율 저하를 못 봄"}]}]},{"type":"tableCell","attrs":{"colspan":1,"rowspan":1,"colwidth":null,"align":null},"content":[{"type":"paragraph","content":[{"type":"text","text":"흡수 에너지·신율을 함께 판정"}]}]}]},{"type":"tableRow","content":[{"type":"tableCell","attrs":{"colspan":1,"rowspan":1,"colwidth":null,"align":null},"content":[{"type":"paragraph","content":[{"type":"text","text":"EOL 해석이 BOL과 결과가 같음"}]}]},{"type":"tableCell","attrs":{"colspan":1,"rowspan":1,"colwidth":null,"align":null},"content":[{"type":"paragraph","content":[{"type":"text","text":"물성만 바꾸고 파손 기준은 그대로"}]}]},{"type":"tableCell","attrs":{"colspan":1,"rowspan":1,"colwidth":null,"align":null},"content":[{"type":"paragraph","content":[{"type":"text","text":"파단 변형률·S-N도 함께 갱신"}]}]}]},{"type":"tableRow","content":[{"type":"tableCell","attrs":{"colspan":1,"rowspan":1,"colwidth":null,"align":null},"content":[{"type":"paragraph","content":[{"type":"text","text":"침지 시험은 통과했는데 필드에서 균열"}]}]},{"type":"tableCell","attrs":{"colspan":1,"rowspan":1,"colwidth":null,"align":null},"content":[{"type":"paragraph","content":[{"type":"text","text":"ESC — 응력 없이 시험"}]}]},{"type":"tableCell","attrs":{"colspan":1,"rowspan":1,"colwidth":null,"align":null},"content":[{"type":"paragraph","content":[{"type":"text","text":"변형을 준 상태로 노출 시험"}]}]}]},{"type":"tableRow","content":[{"type":"tableCell","attrs":{"colspan":1,"rowspan":1,"colwidth":null,"align":null},"content":[{"type":"paragraph","content":[{"type":"text","text":"QUV 통과했는데 옥외에서 열화"}]}]},{"type":"tableCell","attrs":{"colspan":1,"rowspan":1,"colwidth":null,"align":null},"content":[{"type":"paragraph","content":[{"type":"text","text":"가속 스펙트럼이 실제와 다름"}]}]},{"type":"tableCell","attrs":{"colspan":1,"rowspan":1,"colwidth":null,"align":null},"content":[{"type":"paragraph","content":[{"type":"text","text":"옥외 상관 데이터 확보, 순위 비교로만 사용"}]}]}]},{"type":"tableRow","content":[{"type":"tableCell","attrs":{"colspan":1,"rowspan":1,"colwidth":null,"align":null},"content":[{"type":"paragraph","content":[{"type":"text","text":"배치마다 노화 거동이 다름"}]}]},{"type":"tableCell","attrs":{"colspan":1,"rowspan":1,"colwidth":null,"align":null},"content":[{"type":"paragraph","content":[{"type":"text","text":"안정제 함량·가공 이력 차이"}]}]},{"type":"tableCell","attrs":{"colspan":1,"rowspan":1,"colwidth":null,"align":null},"content":[{"type":"paragraph","content":[{"type":"text","text":"동일 배치·동일 이력으로 시험"}]}]}]},{"type":"tableRow","content":[{"type":"tableCell","attrs":{"colspan":1,"rowspan":1,"colwidth":null,"align":null},"content":[{"type":"paragraph","content":[{"type":"text","text":"복합재 Tg가 사양보다 낮음"}]}]},{"type":"tableCell","attrs":{"colspan":1,"rowspan":1,"colwidth":null,"align":null},"content":[{"type":"paragraph","content":[{"type":"text","text":"흡습 상태에서 측정"}]}]},{"type":"tableCell","attrs":{"colspan":1,"rowspan":1,"colwidth":null,"align":null},"content":[{"type":"paragraph","content":[{"type":"text","text":"건조·습윤 조건을 명시해 두 값 관리"}]}]}]}]},{"type":"horizontalRule"},{"type":"heading","attrs":{"level":3},"content":[{"type":"text","text":"기호 정리"}]},{"type":"table","content":[{"type":"tableRow","content":[{"type":"tableHeader","attrs":{"colspan":1,"rowspan":1,"colwidth":null,"align":null},"content":[{"type":"paragraph","content":[{"type":"text","text":"기호"}]}]},{"type":"tableHeader","attrs":{"colspan":1,"rowspan":1,"colwidth":null,"align":null},"content":[{"type":"paragraph","content":[{"type":"text","text":"이름"}]}]},{"type":"tableHeader","attrs":{"colspan":1,"rowspan":1,"colwidth":null,"align":null},"content":[{"type":"paragraph","content":[{"type":"text","text":"의미"}]}]}]},{"type":"tableRow","content":[{"type":"tableCell","attrs":{"colspan":1,"rowspan":1,"colwidth":null,"align":null},"content":[{"type":"paragraph","content":[{"type":"text","text":"Ea"}]}]},{"type":"tableCell","attrs":{"colspan":1,"rowspan":1,"colwidth":null,"align":null},"content":[{"type":"paragraph","content":[{"type":"text","text":"활성화 에너지"}]}]},{"type":"tableCell","attrs":{"colspan":1,"rowspan":1,"colwidth":null,"align":null},"content":[{"type":"paragraph","content":[{"type":"text","text":"Arrhenius 직선의 기울기 [kJ/mol]"}]}]}]},{"type":"tableRow","content":[{"type":"tableCell","attrs":{"colspan":1,"rowspan":1,"colwidth":null,"align":null},"content":[{"type":"paragraph","content":[{"type":"text","text":"AF"}]}]},{"type":"tableCell","attrs":{"colspan":1,"rowspan":1,"colwidth":null,"align":null},"content":[{"type":"paragraph","content":[{"type":"text","text":"가속 계수"}]}]},{"type":"tableCell","attrs":{"colspan":1,"rowspan":1,"colwidth":null,"align":null},"content":[{"type":"paragraph","content":[{"type":"text","text":"사용 조건 수명 ÷ 시험 조건 수명"}]}]}]},{"type":"tableRow","content":[{"type":"tableCell","attrs":{"colspan":1,"rowspan":1,"colwidth":null,"align":null},"content":[{"type":"paragraph","content":[{"type":"text","text":"RTI"}]}]},{"type":"tableCell","attrs":{"colspan":1,"rowspan":1,"colwidth":null,"align":null},"content":[{"type":"paragraph","content":[{"type":"text","text":"상대 열지수"}]}]},{"type":"tableCell","attrs":{"colspan":1,"rowspan":1,"colwidth":null,"align":null},"content":[{"type":"paragraph","content":[{"type":"text","text":"UL 746B의 장기 사용 온도 등급"}]}]}]},{"type":"tableRow","content":[{"type":"tableCell","attrs":{"colspan":1,"rowspan":1,"colwidth":null,"align":null},"content":[{"type":"paragraph","content":[{"type":"text","text":"OIT"}]}]},{"type":"tableCell","attrs":{"colspan":1,"rowspan":1,"colwidth":null,"align":null},"content":[{"type":"paragraph","content":[{"type":"text","text":"산화 유도 시간"}]}]},{"type":"tableCell","attrs":{"colspan":1,"rowspan":1,"colwidth":null,"align":null},"content":[{"type":"paragraph","content":[{"type":"text","text":"남은 항산화제의 지표 [min]"}]}]}]},{"type":"tableRow","content":[{"type":"tableCell","attrs":{"colspan":1,"rowspan":1,"colwidth":null,"align":null},"content":[{"type":"paragraph","content":[{"type":"text","text":"DLO"}]}]},{"type":"tableCell","attrs":{"colspan":1,"rowspan":1,"colwidth":null,"align":null},"content":[{"type":"paragraph","content":[{"type":"text","text":"확산 제한 산화"}]}]},{"type":"tableCell","attrs":{"colspan":1,"rowspan":1,"colwidth":null,"align":null},"content":[{"type":"paragraph","content":[{"type":"text","text":"가속 온도에서 표면만 산화되는 현상"}]}]}]},{"type":"tableRow","content":[{"type":"tableCell","attrs":{"colspan":1,"rowspan":1,"colwidth":null,"align":null},"content":[{"type":"paragraph","content":[{"type":"text","text":"ESC"}]}]},{"type":"tableCell","attrs":{"colspan":1,"rowspan":1,"colwidth":null,"align":null},"content":[{"type":"paragraph","content":[{"type":"text","text":"환경응력균열"}]}]},{"type":"tableCell","attrs":{"colspan":1,"rowspan":1,"colwidth":null,"align":null},"content":[{"type":"paragraph","content":[{"type":"text","text":"응력 + 화학 노출의 결합 파손"}]}]}]},{"type":"tableRow","content":[{"type":"tableCell","attrs":{"colspan":1,"rowspan":1,"colwidth":null,"align":null},"content":[{"type":"paragraph","content":[{"type":"text","text":"BOL / EOL"}]}]},{"type":"tableCell","attrs":{"colspan":1,"rowspan":1,"colwidth":null,"align":null},"content":[{"type":"paragraph","content":[{"type":"text","text":"초기 / 수명 말기"}]}]},{"type":"tableCell","attrs":{"colspan":1,"rowspan":1,"colwidth":null,"align":null},"content":[{"type":"paragraph","content":[{"type":"text","text":"두 벌로 관리하는 물성 카드"}]}]}]},{"type":"tableRow","content":[{"type":"tableCell","attrs":{"colspan":1,"rowspan":1,"colwidth":null,"align":null},"content":[{"type":"paragraph","content":[{"type":"text","text":"ΔE"}]}]},{"type":"tableCell","attrs":{"colspan":1,"rowspan":1,"colwidth":null,"align":null},"content":[{"type":"paragraph","content":[{"type":"text","text":"색차"}]}]},{"type":"tableCell","attrs":{"colspan":1,"rowspan":1,"colwidth":null,"align":null},"content":[{"type":"paragraph","content":[{"type":"text","text":"내후성 판정의 대표 지표"}]}]}]}]},{"type":"heading","attrs":{"level":3},"content":[{"type":"text","text":"규격 색인"}]},{"type":"table","content":[{"type":"tableRow","content":[{"type":"tableHeader","attrs":{"colspan":1,"rowspan":1,"colwidth":null,"align":null},"content":[{"type":"paragraph","content":[{"type":"text","text":"분야"}]}]},{"type":"tableHeader","attrs":{"colspan":1,"rowspan":1,"colwidth":null,"align":null},"content":[{"type":"paragraph","content":[{"type":"text","text":"규격"}]}]}]},{"type":"tableRow","content":[{"type":"tableCell","attrs":{"colspan":1,"rowspan":1,"colwidth":null,"align":null},"content":[{"type":"paragraph","content":[{"type":"text","text":"열노화"}]}]},{"type":"tableCell","attrs":{"colspan":1,"rowspan":1,"colwidth":null,"align":null},"content":[{"type":"paragraph","content":[{"type":"text","text":"ISO 188 (고무 촉진 노화) · UL 746B (RTI)"}]}]}]},{"type":"tableRow","content":[{"type":"tableCell","attrs":{"colspan":1,"rowspan":1,"colwidth":null,"align":null},"content":[{"type":"paragraph","content":[{"type":"text","text":"산화"}]}]},{"type":"tableCell","attrs":{"colspan":1,"rowspan":1,"colwidth":null,"align":null},"content":[{"type":"paragraph","content":[{"type":"text","text":"ISO 11357-6 · ASTM D3895 (OIT)"}]}]}]},{"type":"tableRow","content":[{"type":"tableCell","attrs":{"colspan":1,"rowspan":1,"colwidth":null,"align":null},"content":[{"type":"paragraph","content":[{"type":"text","text":"화학 · ESC"}]}]},{"type":"tableCell","attrs":{"colspan":1,"rowspan":1,"colwidth":null,"align":null},"content":[{"type":"paragraph","content":[{"type":"text","text":"ISO 175 (침지) · ASTM D1693 · FNCT"}]}]}]},{"type":"tableRow","content":[{"type":"tableCell","attrs":{"colspan":1,"rowspan":1,"colwidth":null,"align":null},"content":[{"type":"paragraph","content":[{"type":"text","text":"내후성"}]}]},{"type":"tableCell","attrs":{"colspan":1,"rowspan":1,"colwidth":null,"align":null},"content":[{"type":"paragraph","content":[{"type":"text","text":"ISO 4892-2/-3 · SAE J2527 · ISO 877 (옥외)"}]}]}]},{"type":"tableRow","content":[{"type":"tableCell","attrs":{"colspan":1,"rowspan":1,"colwidth":null,"align":null},"content":[{"type":"paragraph","content":[{"type":"text","text":"고무"}]}]},{"type":"tableCell","attrs":{"colspan":1,"rowspan":1,"colwidth":null,"align":null},"content":[{"type":"paragraph","content":[{"type":"text","text":"ISO 1431 (오존) · ISO 3384 (CSR)"}]}]}]}]}]}}],"assets":[{"name":"aging-1-1.svg","alt":"판정 기준 결정에서 다온도 오븐 에이징, 물성 재측정, 아레니우스 외삽, EOL 물성 카드, 검증까지 여섯 단계"},{"name":"aging-3-1.svg","alt":"온도별 물성 유지율 곡선에서 판정 기준 도달 시간을 읽어 아레니우스 직선으로 옮기는 두 단계"},{"name":"aging-4-1.svg","alt":"신율 기준과 인장강도 기준이 서로 다른 활성화 에너지를 주어 사용 온도에서 수명 예측이 크게 벌어지는 모습"},{"name":"aging-8-1.svg","alt":"초기 상태와 수명 말기 상태의 인장 곡선 비교 및 흡수 에너지 차이"}]}
