Repository: 4leaf321-nox321/MatNexus

# MatNexus

물성 관리 시스템. 시험 데이터를 등록하고, 전후처리해서 탄소성·점탄성 등의 물성으로
만들고, 통계 처리하고, 시뮬레이션 툴 입력으로 내보낸다. 장비 데이터 자동 수집
파이프라인까지 확장한다.

- 계획: [docs/개발계획.md](docs/개발계획.md) — **§0 진행 현황**에 재개 지점이 있다
- 결정 기록: [docs/adr/](docs/adr/)
- 현재 상태: **Phase 0~4 완료 — 파일에서 솔버 덱까지 인장 한 줄기가 닫혔다.**
  다음은 Phase 5(물성 확장 — DMA 처리부터).
- **운영 서버는 v0.1.4 에 머물러 있다.** Phase 2~4 가 아직 배포되지 않았고,
  올릴 때 마이그레이션이 16건 한꺼번에 돈다 — 백업을 먼저 받는다(아래 배포 절차).

운영 서버는 **창 두 개**로 돈다 — `run_server.ps1`(API·화면)과 `run_worker.ps1`(알림·
비동기 작업). 워커가 없으면 작업이 큐에 쌓이기만 하고 알림이 가지 않는다.

File: backend/seeds/guide/electrical-residual-stress-specimens.json (part 1 of 3)
{"key":"electrical-residual-stress-specimens","kind":"specimen","topic":"electrical","title":"전기 · 탄성상수 잔류응력 · 수소취화","summary":"역학시험에서 시편은 곧 측정 그 자체입니다. 전기시험에서 시편은 회로의 한 구간일 뿐이고, 측정량은 전극–시편–전극 조립체의 저항 또는 정전용량입니다. 전극 두 개의 역할을 바꾸면 같은 지그가 체적저항계에서 표면저항계로 바뀝니다 — 시편이 아니라 지그가 “어떤 물성인지”를 정합니다.","source_filename":"electrical-residual-stress-specimens-KR.html","sections":[{"key":"00-전극이-물성을-정한다","title":"00 · 전극 배치와 물성 정의","position":1,"body":{"type":"doc","content":[{"type":"paragraph","content":[{"type":"text","text":"기계시험에서 시편은 곧 측정입니다 — 게이지 길이, 단면, 필렛 반경이 응력 상태를 정의합니다. 전기시험에서 시편은 "},{"type":"text","marks":[{"type":"bold"}],"text":"회로의 한 다리"},{"type":"text","text":"일 뿐이고, 측정되는 것은 "},{"type":"text","marks":[{"type":"bold"}],"text":"전극–시편–전극 조립체"},{"type":"text","text":"의 저항 또는 정전용량입니다. 전류·전계의 경로를 정하는 것은 넷입니다."}]},{"type":"heading","attrs":{"level":4},"content":[{"type":"text","text":"전극 기하"}]},{"type":"paragraph","content":[{"type":"text","text":"지름, 간극, 모서리 반경, 밀착도. 이것이 생 옴(Ω)을 "},{"type":"text","marks":[{"type":"code"}],"text":"ρ_v"},{"type":"text","text":"(Ω·m)나 "},{"type":"text","marks":[{"type":"code"}],"text":"ρ_s"},{"type":"text","text":"(Ω/□)로 환산할 때 쓰는 "},{"type":"text","marks":[{"type":"bold"}],"text":"유효면적 A와 유효둘레 P"},{"type":"text","text":"를 정합니다."}]},{"type":"heading","attrs":{"level":4},"content":[{"type":"text","text":"전극 가장자리의 프린징"}]},{"type":"paragraph","content":[{"type":"text","text":"전기력선이 전극 밖으로 부풀어 유효면적을 부풀립니다. "},{"type":"text","marks":[{"type":"bold"}],"text":"가드 전극"},{"type":"text","text":"으로 걷어내거나 경험적 보정계수로 처리합니다 — D257은 "},{"type":"text","marks":[{"type":"bold"}],"text":"둘 다"},{"type":"text","text":" 씁니다."}]},{"type":"heading","attrs":{"level":4},"content":[{"type":"text","text":"컨디셔닝"}]},{"type":"paragraph","content":[{"type":"text","text":"흡착된 표면 수분, 흡수된 벌크 수분, 온도가 절연체 전도를 지배합니다. "},{"type":"text","marks":[{"type":"bold"}],"text":"RH 20 %와 90 % 사이에서 표면저항이 3자릿수 변하는 것은 정상"},{"type":"text","text":"입니다."}]},{"type":"heading","attrs":{"level":4},"content":[{"type":"text","text":"시간"}]},{"type":"paragraph","content":[{"type":"text","text":"절연체 전류는 수 분에서 수 시간 감쇠합니다(흡수·분극 전류). 그래서 D257에 "},{"type":"text","marks":[{"type":"bold"}],"text":"임의이지만 보편적인 “전압인가 60 s”"},{"type":"text","text":"가 있습니다. 극성 고분자에서 10분 판독은 60 s 판독의 10배가 될 수 있습니다."}]},{"type":"blockquote","content":[{"type":"image","attrs":{"src":"asset:electrical-residual-stress-specimens-1-1.svg","alt":"가드 전극이 표면 누설과 프린징을 걷어내는 원리, 그리고 절연파괴강도의 두께 의존성","title":null,"width":null,"height":null}}]},{"type":"paragraph","content":[{"type":"text","marks":[{"type":"bold"}],"text":"가드링(3단자계)"},{"type":"text","text":" — ① 측정(가드된) 전극, ② 대향 전극, ③ ①을 둘러싼 동심 환형 가드. 가드는 ①과 같은 전위를 유지하되 전류는 전류계가 아니라 전원으로 돌려보냅니다. 그 결과 "},{"type":"text","marks":[{"type":"bold"}],"text":"표면 누설이 가로채이고 프린징 전기력선이 가드로 빠져"},{"type":"text","text":", ①이 모은 전류는 거의 원기둥꼴의 잘 정의된 체적을 지나온 것이 됩니다. "},{"type":"text","marks":[{"type":"bold"}],"text":"②와 ③의 역할을 바꾸면 같은 지그가 체적저항계에서 표면저항계로 바뀝니다."}]}]}},{"key":"01-전기-시험-매트릭스","title":"01 · 전기 시험 매트릭스","position":2,"body":{"type":"doc","content":[{"type":"paragraph","content":[{"type":"text","marks":[{"type":"bold"}],"text":"○"},{"type":"text","text":" 규격이 "},{"type":"text","marks":[{"type":"bold"}],"text":"규정함"}]},{"type":"paragraph","content":[{"type":"text","marks":[{"type":"bold"}],"text":"△"},{"type":"text","text":" "},{"type":"text","marks":[{"type":"bold"}],"text":"확인하지 못함"}]},{"type":"paragraph","content":[{"type":"text","marks":[{"type":"bold"}],"text":"×"},{"type":"text","text":" 해당 규정 "},{"type":"text","marks":[{"type":"bold"}],"text":"없음"}]},{"type":"table","content":[{"type":"tableRow","content":[{"type":"tableHeader","attrs":{"colspan":1,"rowspan":1,"colwidth":null,"align":null},"content":[{"type":"paragraph","content":[{"type":"text","text":"규격"}]}]},{"type":"tableHeader","attrs":{"colspan":1,"rowspan":1,"colwidth":null,"align":null},"content":[{"type":"paragraph","content":[{"type":"text","text":"얻는 값"}]}]},{"type":"tableHeader","attrs":{"colspan":1,"rowspan":1,"colwidth":null,"align":null},"content":[{"type":"paragraph","content":[{"type":"text","text":"시편"}]}]},{"type":"tableHeader","attrs":{"colspan":1,"rowspan":1,"colwidth":null,"align":null},"content":[{"type":"paragraph","content":[{"type":"text","text":"전극 · 지그"}]}]},{"type":"tableHeader","attrs":{"colspan":1,"rowspan":1,"colwidth":null,"align":null},"content":[{"type":"paragraph","content":[{"type":"text","text":"인가 조건"}]}]},{"type":"tableHeader","attrs":{"colspan":1,"rowspan":1,"colwidth":null,"align":null},"content":[{"type":"paragraph","content":[{"type":"text","text":"컨디셔닝"}]}]},{"type":"tableHeader","attrs":{"colspan":1,"rowspan":1,"colwidth":null,"align":null},"content":[{"type":"paragraph","content":[{"type":"text","text":"IEC 대응"}]}]},{"type":"tableHeader","attrs":{"colspan":1,"rowspan":1,"colwidth":null,"align":null},"content":[{"type":"paragraph","content":[{"type":"text","text":"성격"}]}]}]},{"type":"tableRow","content":[{"type":"tableCell","attrs":{"colspan":1,"rowspan":1,"colwidth":null,"align":null},"content":[{"type":"paragraph","content":[{"type":"text","marks":[{"type":"bold"}],"text":"ASTM D257"},{"type":"text","text":" "},{"type":"text","marks":[{"type":"italic"}],"text":"DC 절연저항"}]}]},{"type":"tableCell","attrs":{"colspan":1,"rowspan":1,"colwidth":null,"align":null},"content":[{"type":"paragraph","content":[{"type":"text","text":"○"},{"type":"text","marks":[{"type":"italic"}],"text":"ρ_v [Ω·m] · ρ_s [Ω/□]"}]}]},{"type":"tableCell","attrs":{"colspan":1,"rowspan":1,"colwidth":null,"align":null},"content":[{"type":"paragraph","content":[{"type":"text","text":"○"},{"type":"text","marks":[{"type":"italic"}],"text":"Ø≥89 (권장 100) mm 원판 · 두께 ~3 mm"}]}]},{"type":"tableCell","attrs":{"colspan":1,"rowspan":1,"colwidth":null,"align":null},"content":[{"type":"paragraph","content":[{"type":"text","text":"○"},{"type":"text","marks":[{"type":"italic"}],"text":"대형 D₃100/D₂88/D₁76 (g 6) · 소형 50/38/25 (g 6.5) · g ≈ 2t 권장"}]}]},{"type":"tableCell","attrs":{"colspan":1,"rowspan":1,"colwidth":null,"align":null},"content":[{"type":"paragraph","content":[{"type":"text","text":"○"},{"type":"text","marks":[{"type":"italic"}],"text":"DC 500 ± 5 V · "},{"type":"text","marks":[{"type":"bold"},{"type":"italic"}],"text":"전압인가 60 s"}]}]},{"type":"tableCell","attrs":{"colspan":1,"rowspan":1,"colwidth":null,"align":null},"content":[{"type":"paragraph","content":[{"type":"text","text":"○"},{"type":"text","marks":[{"type":"italic"}],"text":"D618 · 23 °C / 50 % RH"}]}]},{"type":"tableCell","attrs":{"colspan":1,"rowspan":1,"colwidth":null,"align":null},"content":[{"type":"paragraph","content":[{"type":"text","text":"○"},{"type":"text","marks":[{"type":"italic"}],"text":"IEC 62631-3-1 (60093 폐지)"}]}]},{"type":"tableCell","attrs":{"colspan":1,"rowspan":1,"colwidth":null,"align":null},"content":[{"type":"paragraph","content":[{"type":"text","text":"○"},{"type":"text","marks":[{"type":"italic"}],"text":"ρ_v 는 물성 · "},{"type":"text","marks":[{"type":"bold"},{"type":"italic"}],"text":"ρ_s 는 지수"}]}]}]},{"type":"tableRow","content":[{"type":"tableCell","attrs":{"colspan":1,"rowspan":1,"colwidth":null,"align":null},"content":[{"type":"paragraph","content":[{"type":"text","marks":[{"type":"bold"}],"text":"ASTM D149"},{"type":"text","text":" "},{"type":"text","marks":[{"type":"italic"}],"text":"AC 절연파괴"}]}]},{"type":"tableCell","attrs":{"colspan":1,"rowspan":1,"colwidth":null,"align":null},"content":[{"type":"paragraph","content":[{"type":"text","text":"○"},{"type":"text","marks":[{"type":"italic"}],"text":"파괴전압 [kV] · 절연파괴강도 [kV/mm]"}]}]},{"type":"tableCell","attrs":{"colspan":1,"rowspan":1,"colwidth":null,"align":null},"content":[{"type":"paragraph","content":[{"type":"text","text":"○"},{"type":"text","marks":[{"type":"italic"}],"text":"모서리 플래시오버를 막을 만큼 클 것 · 두께는 "},{"type":"text","marks":[{"type":"bold"},{"type":"italic"}],"text":"시험 후"},{"type":"text","marks":[{"type":"italic"}],"text":" 파괴부 부근에서 측정"}]}]},{"type":"tableCell","attrs":{"colspan":1,"rowspan":1,"colwidth":null,"align":null},"content":[{"type":"paragraph","content":[{"type":"text","text":"○"},{"type":"text","marks":[{"type":"italic"}],"text":"Type 1–71"}]}]},{"type":"tableCell","attrs":{"colspan":1,"rowspan":1,"colwidth":null,"align":null},"content":[{"type":"paragraph","content":[{"type":"text","text":"○"},{"type":"text","marks":[{"type":"italic"}],"text":"A 단시간(500 V/s, 10–20 s) · B 계단(60 ± 5 s, 4–10 단계) · C 완속상승(1–100 V/s, >120 s)"}]}]},{"type":"tableCell","attrs":{"colspan":1,"rowspan":1,"colwidth":null,"align":null},"content":[{"type":"paragraph","content":[{"type":"text","text":"○"},{"type":"text","marks":[{"type":"italic"}],"text":"D618 · 흡습성 재료는 평형까지"}]}]},{"type":"tableCell","attrs":{"colspan":1,"rowspan":1,"colwidth":null,"align":null},"content":[{"type":"paragraph","content":[{"type":"text","text":"○"},{"type":"text","marks":[{"type":"italic"}],"text":"IEC 60243-1 Ed.3:2013"}]}]},{"type":"tableCell","attrs":{"colspan":1,"rowspan":1,"colwidth":null,"align":null},"content":[{"type":"paragraph","content":[{"type":"text","text":"○"},{"type":"text","marks":[{"type":"bold"},{"type":"italic"}],"text":"두께 의존 지수"}]}]}]},{"type":"tableRow","content":[{"type":"tableCell","attrs":{"colspan":1,"rowspan":1,"colwidth":null,"align":null},"content":[{"type":"paragraph","content":[{"type":"text","marks":[{"type":"bold"}],"text":"ASTM D3755"},{"type":"text","text":" "},{"type":"text","marks":[{"type":"italic"}],"text":"DC 절연파괴"}]}]},{"type":"tableCell","attrs":{"colspan":1,"rowspan":1,"colwidth":null,"align":null},"content":[{"type":"paragraph","content":[{"type":"text","text":"○"},{"type":"text","marks":[{"type":"italic"}],"text":"DC 파괴전압·강도"}]}]},{"type":"tableCell","attrs":{"colspan":1,"rowspan":1,"colwidth":null,"align":null},"content":[{"type":"paragraph","content":[{"type":"text","text":"○"},{"type":"text","marks":[{"type":"italic"}],"text":"적층재는 "},{"type":"text","marks":[{"type":"bold"},{"type":"italic"}],"text":"실사용 전계 방향"},{"type":"text","marks":[{"type":"italic"}],"text":"으로 두께 정렬"}]}]},{"type":"tableCell","attrs":{"colspan":1,"rowspan":1,"colwidth":null,"align":null},"content":[{"type":"paragraph","content":[{"type":"text","text":"○"},{"type":"text","marks":[{"type":"italic"}],"text":"D149 Table 2 에서 선택 · 도장·증착 전극 허용"}]}]},{"type":"tableCell","attrs":{"colspan":1,"rowspan":1,"colwidth":null,"align":null},"content":[{"type":"paragraph","content":[{"type":"text","text":"○"},{"type":"text","marks":[{"type":"italic"}],"text":"500 V/s ± 20 %"}]}]},{"type":"tableCell","attrs":{"colspan":1,"rowspan":1,"colwidth":null,"align":null},"content":[{"type":"paragraph","content":[{"type":"text","text":"○"},{"type":"text","marks":[{"type":"italic"}],"text":"T · RH 평형"}]}]},{"type":"tableCell","attrs":{"colspan":1,"rowspan":1,"colwidth":null,"align":null},"content":[{"type":"paragraph","content":[{"type":"text","text":"○"},{"type":"text","marks":[{"type":"italic"}],"text":"IEC 60243-2:2001"}]}]},{"type":"tableCell","attrs":{"colspan":1,"rowspan":1,"colwidth":null,"align":null},"content":[{"type":"paragraph","content":[{"type":"text","text":"○"},{"type":"text","marks":[{"type":"italic"}],"text":"DC 값이 AC RMS 의 "},{"type":"text","marks":[{"type":"bold"},{"type":"italic"}],"text":"2–4배"},{"type":"text","marks":[{"type":"italic"}],"text":"2"}]}]}]},{"type":"tableRow","content":[{"type":"tableCell","attrs":{"colspan":1,"rowspan":1,"colwidth":null,"align":null},"content":[{"type":"paragraph","content":[{"type":"text","marks":[{"type":"bold"}],"text":"ASTM D150"},{"type":"text","text":" "},{"type":"text","marks":[{"type":"italic"}],"text":"유전율 · 유전손실"}]}]},{"type":"tableCell","attrs":{"colspan":1,"rowspan":1,"colwidth":null,"align":null},"content":[{"type":"paragraph","content":[{"type":"text","text":"○"},{"type":"text","marks":[{"type":"italic"}],"text":"ε_r · tan δ · 손실지수"}]}]},{"type":"tableCell","attrs":{"colspan":1,"rowspan":1,"colwidth":null,"align":null},"content":[{"type":"paragraph","content":[{"type":"text","text":"○"},{"type":"text","marks":[{"type":"italic"}],"text":"평행 평면 · 전극보다 클 것 (통상 Ø50 mm 전극)"}]}]},{"type":"tableCell","attrs":{"colspan":1,"rowspan":1,"colwidth":null,"align":null},"content":[{"type":"paragraph","content":[{"type":"text","text":"○"},{"type":"text","marks":[{"type":"italic"}],"text":"접촉식(호일·도전도료·증착) / 비접촉식(마이크로미터·유체치환) · 가드 3단자"}]}]},{"type":"tableCell","attrs":{"colspan":1,"rowspan":1,"colwidth":null,"align":null},"content":[{"type":"paragraph","content":[{"type":"text","text":"○"},{"type":"text","marks":[{"type":"italic"}],"text":"<1 Hz ~ 수백 MHz"}]}]},{"type":"tableCell","attrs":{"colspan":1,"rowspan":1,"colwidth":null,"align":null},"content":[{"type":"paragraph","content":[{"type":"text","text":"△"},{"type":"text","marks":[{"type":"italic"}],"text":"D618 명시 여부 미확인"}]}]},{"type":"tableCell","attrs":{"colspan":1,"rowspan":1,"colwidth":null,"align":null},"content":[{"type":"paragraph","content":[{"type":"text","text":"○"},{"type":"text","marks":[{"type":"italic"}],"text":"IEC 62631-2-1:2018 (60250 폐지)"}]}]},{"type":"tableCell","attrs":{"colspan":1,"rowspan":1,"colwidth":null,"align":null},"content":[{"type":"paragraph","content":[{"type":"text","text":"○"},{"type":"text","marks":[{"type":"bold"},{"type":"italic"}],"text":"물성"},{"type":"text","marks":[{"type":"italic"}],"text":" — 주파수·온도 함수로"}]}]}]},{"type":"tableRow","content":[{"type":"tableCell","attrs":{"colspan":1,"rowspan":1,"colwidth":null,"align":null},"content":[{"type":"paragraph","content":[{"type":"text","marks":[{"type":"bold"}],"text":"ASTM D495"},{"type":"text","text":" "},{"type":"text","marks":[{"type":"italic"}],"text":"고전압 저전류 아크저항"}]}]},{"type":"tableCell","attrs":{"colspan":1,"rowspan":1,"colwidth":null,"align":null},"content":[{"type":"paragraph","content":[{"type":"text","text":"○"},{"type":"text","marks":[{"type":"bold"},{"type":"italic"}],"text":"초(s)"}]}]},{"type":"tableCell","attrs":{"colspan":1,"rowspan":1,"colwidth":null,"align":null},"content":[{"type":"paragraph","content":[{"type":"text","text":"△3"}]}]},{"type":"tableCell","attrs":{"colspan":1,"rowspan":1,"colwidth":null,"align":null},"content":[{"type":"paragraph","content":[{"type":"text","text":"△"},{"type":"text","marks":[{"type":"italic"}],"text":"텅스텐 전극 2개"}]}]},{"type":"tableCell","attrs":{"colspan":1,"rowspan":1,"colwidth":null,"align":null},"content":[{"type":"paragraph","content":[{"type":"text","text":"○"},{"type":"text","marks":[{"type":"italic"}],"text":"단계적으로 가혹해지는 아크"}]}]},{"type":"tableCell","attrs":{"colspan":1,"rowspan":1,"colwidth":null,"align":null},"content":[{"type":"paragraph","content":[{"type":"text","text":"△"}]}]},{"type":"tableCell","attrs":{"colspan":1,"rowspan":1,"colwidth":null,"align":null},"content":[{"type":"paragraph","content":[{"type":"text","text":"×"}]}]},{"type":"tableCell","attrs":{"colspan":1,"rowspan":1,"colwidth":null,"align":null},"content":[{"type":"paragraph","content":[{"type":"text","text":"○"},{"type":"text","marks":[{"type":"italic"}],"text":"규격이 "},{"type":"text","marks":[{"type":"bold"},{"type":"italic"}],"text":"“재료 사양서에 쓰지 말라”"},{"type":"text","marks":[{"type":"italic"}],"text":"고 명시"}]}]}]},{"type":"tableRow","content":[{"type":"tableCell","attrs":{"colspan":1,"rowspan":1,"colwidth":null,"align":null},"content":[{"type":"paragraph","content":[{"type":"text","marks":[{"type":"bold"}],"text":"IEC 60112"},{"type":"text","text":" "},{"type":"text","marks":[{"type":"italic"}],"text":"CTI / PTI"}]}]},{"type":"tableCell","attrs":{"colspan":1,"rowspan":1,"colwidth":null,"align":null},"content":[{"type":"paragraph","content":[{"type":"text","text":"○"},{"type":"text","marks":[{"type":"italic"}],"text":"CTI [V] · 침식 깊이(선택)"}]}]},{"type":"tableCell","attrs":{"colspan":1,"rowspan":1,"colwidth":null,"align":null},"content":[{"type":"paragraph","content":[{"type":"text","text":"○"},{"type":"text","marks":[{"type":"italic"}],"text":"≥20 × 20 mm · "},{"type":"text","marks":[{"type":"bold"},{"type":"italic"}],"text":"두께 ≥3 mm"},{"type":"text","marks":[{"type":"italic"}],"text":"(적층 허용)"}]}]},{"type":"tableCell","attrs":{"colspan":1,"rowspan":1,"colwidth":null,"align":null},"content":[{"type":"paragraph","content":[{"type":"text","text":"○"},{"type":"text","marks":[{"type":"italic"}],"text":"백금 ≥99 % · 5 ± 0.1 × 2 ± 0.1 mm · 30 ± 2° 치즐 · 간극 4.0 ± 0.1 mm · 접촉력 1.00 ± 0.05 N"}]}]},{"type":"tableCell","attrs":{"colspan":1,"rowspan":1,"colwidth":null,"align":null},"content":[{"type":"paragraph","content":[{"type":"text","text":"○"},{"type":"text","marks":[{"type":"italic"}],"text":"용액 A ρ 3.95 ± 0.05 Ω·m · 30 ± 5 s 간격 · 낙하 35 ± 5 mm · 50방울(CTI 확인 100)"}]}]},{"type":"tableCell","attrs":{"colspan":1,"rowspan":1,"colwidth":null,"align":null},"content":[{"type":"paragraph","content":[{"type":"text","text":"○"},{"type":"text","marks":[{"type":"italic"}],"text":"≥24 h · 23 ± 5 °C / 50 ± 10 % RH"}]}]},{"type":"tableCell","attrs":{"colspan":1,"rowspan":1,"colwidth":null,"align":null},"content":[{"type":"paragraph","content":[{"type":"text","text":"○"},{"type":"text","marks":[{"type":"italic"}],"text":"=IEC 60112:2020 Ed.5"}]}]},{"type":"tableCell","attrs":{"colspan":1,"rowspan":1,"colwidth":null,"align":null},"content":[{"type":"paragraph","content":[{"type":"text","text":"○"},{"type":"text","marks":[{"type":"bold"},{"type":"italic"}],"text":"표면 지수"},{"type":"text","marks":[{"type":"italic"}],"text":" — IEC 60664-1 연면거리표로"}]}]}]},{"type":"tableRow","content":[{"type":"tableCell","attrs":{"colspan":1,"rowspan":1,"colwidth":null,"align":null},"content":[{"type":"paragraph","content":[{"type":"text","marks":[{"type":"bold"}],"text":"ASTM B193"},{"type":"text","text":" "},{"type":"text","marks":[{"type":"italic"}],"text":"도체 저항률"}]}]},{"type":"tableCell","attrs":{"colspan":1,"rowspan":1,"colwidth":null,"align":null},"content":[{"type":"paragraph","content":[{"type":"text","text":"○"},{"type":"text","marks":[{"type":"italic"}],"text":"체적저항률 · 질량저항률 · % IACS"}]}]},{"type":"tableCell","attrs":{"colspan":1,"rowspan":1,"colwidth":null,"align":null},"content":[{"type":"paragraph","content":[{"type":"text","text":"○"},{"type":"text","marks":[{"type":"italic"}],"text":"선·봉·스트립·튜브"}]}]},{"type":"tableCell","attrs":{"colspan":1,"rowspan":1,"colwidth":null,"align":null},"content":[{"type":"paragraph","content":[{"type":"text","text":"○"},{"type":"text","marks":[{"type":"italic"}],"text":"4단자"}]}]},{"type":"tableCell","attrs":{"colspan":1,"rowspan":1,"colwidth":null,"align":null},"content":[{"type":"paragraph","content":[{"type":"text","text":"○"},{"type":"text","marks":[{"type":"italic"}],"text":"정밀도 ±0.30 % (저항 ≥10 µΩ)"}]}]},{"type":"tableCell","attrs":{"colspan":1,"rowspan":1,"colwidth":null,"align":null},"content":[{"type":"paragraph","content":[{"type":"text","text":"○"},{"type":"text","marks":[{"type":"italic"}],"text":"20 °C 로 온도보정4"}]}]},{"type":"tableCell","attrs":{"colspan":1,"rowspan":1,"colwidth":null,"align":null},"content":[{"type":"paragraph","content":[{"type":"text","text":"×"}]}]},{"type":"tableCell","attrs":{"colspan":1,"rowspan":1,"colwidth":null,"align":null},"content":[{"type":"paragraph","content":[{"type":"text","text":"○"},{"type":"text","marks":[{"type":"italic"}],"text":"물성 — 단 "},{"type":"text","marks":[{"type":"bold"},{"type":"italic"}],"text":"가공·열처리 이력"},{"type":"text","marks":[{"type":"italic"}],"text":"이 형상보다 중요"}]}]}]},{"type":"tableRow","content":[{"type":"tableCell","attrs":{"colspan":1,"rowspan":1,"colwidth":null,"align":null},"content":[{"type":"paragraph","content":[{"type":"text","marks":[{"type":"bold"}],"text":"ASTM D4496"},{"type":"text","text":" "},{"type":"text","marks":[{"type":"italic"}],"text":"중도전성 재료"}]}]},{"type":"tableCell","attrs":{"colspan":1,"rowspan":1,"colwidth":null,"align":null},"content":[{"type":"paragraph","content":[{"type":"text","text":"○"},{"type":"text","marks":[{"type":"italic"}],"text":"ρ_v 10² – 10⁷ Ω·cm · ρ_s 10³ – 10⁷ Ω/□"}]}]},{"type":"tableCell","attrs":{"colspan":1,"rowspan":1,"colwidth":null,"align":null},"content":[{"type":"paragraph","content":[{"type":"text","text":"△"}]}]},{"type":"tableCell","attrs":{"colspan":1,"rowspan":1,"colwidth":null,"align":null},"content":[{"type":"paragraph","content":[{"type":"text","text":"△"},{"type":"text","marks":[{"type":"italic"}],"text":"2점/4점 미확인"}]}]},{"type":"tableCell","attrs":{"colspan":1,"rowspan":1,"colwidth":null,"align":null},"content":[{"type":"paragraph","content":[{"type":"text","text":"○"},{"type":"text","marks":[{"type":"italic"}],"text":"23 °C / 50 % RH 기준"}]}]},{"type":"tableCell","attrs":{"colspan":1,"rowspan":1,"colwidth":null,"align":null},"content":[{"type":"paragraph","content":[{"type":"text","text":"○"}]}]},{"type":"tableCell","attrs":{"colspan":1,"rowspan":1,"colwidth":null,"align":null},"content":[{"type":"paragraph","content":[{"type":"text","text":"×"}]}]},{"type":"tableCell","attrs":{"colspan":1,"rowspan":1,"colwidth":null,"align":null},"content":[{"type":"paragraph","content":[{"type":"text","text":"○"},{"type":"text","marks":[{"type":"bold"},{"type":"italic"}],"text":"이방성"},{"type":"text","marks":[{"type":"italic"}],"text":" — 전계 방향 대비 시편 방향이 결정적"}]}]}]}]},{"type":"codeBlock","attrs":{"language":null},"content":[{"type":"text","text":"1 D149 Table 2 전극 — Type 1 대향 원통 Ø51 × 높이 25 mm, 모서리 R 6.4 (판·보드·적층·유리·마이카·세라믹) · Type 2 Ø25 × 25, R 3.2 · Type 3 대향 봉 Ø6.4, R 0.8 (박막·테이프·바니시) · Type 4 평판 6.4 × 108 mm, 단부 R 3.2 · Type 5 반구 Ø12.7 (충전 컴파운드·젤) · Type 6 부등 원통 하 75 / 상 25, R 3 (동심도 민감도 낮음) · Type 7 평판 원판 Ø150 × 10 mm, R 3–5 (표면 평행 방향 시험). 매질은 D3487 Type I·II 광유(자체 파괴 ≥26 kV) — 박판에서는 유질이 결과를 지배합니다.  \n  2 같은 시편에서 DC 파괴값이 60 Hz AC RMS 파괴값의 2~4배입니다. D149 값과 D3755 값은 서로 대체 가능한 숫자가 아닙니다.  \n  3 D495의 전극 선단 기하·간극·전류 단계 일정을 규격 원문에서 확인하지 못했습니다. 파생 규격인 IPC-TM-650 2.5.1 기준으로는 시편 76 × 51 mm, 최소 두께 1.5 mm(적층해 최대 3.2 mm), 전극 간극 6.35 mm, 10 mA에서 0–60 s는 0.25 s on/1.75 s off … 180 s 이후 연속입니다.  \n  4 Cu 의 α ≈ 0.004 /K 이므로 1 K 온도 오차가 0.4 % 저항률 오차입니다 — 방법의 명시 정밀도(±0.30 %)보다 큽니다. 시편 형상이 아니라 온도 제어가 지배 불확도입니다."}]}]}},{"key":"02-지수인가-물성인가","title":"02 · 지수와 물성의 구분","position":3,"body":{"type":"doc","content":[{"type":"paragraph","content":[{"type":"text","text":"이 시리즈의 열물성 편에서 HDT와 Vicat을 “물성이 아니라 순위 지수”라고 했습니다. 전기 분야에는 "},{"type":"text","marks":[{"type":"bold"}],"text":"그것과 구조적으로 동일한 항목이 넷"},{"type":"text","text":" 있습니다."}]},{"type":"table","content":[{"type":"tableRow","content":[{"type":"tableHeader","attrs":{"colspan":1,"rowspan":1,"colwidth":null,"align":null},"content":[{"type":"paragraph","content":[{"type":"text","text":"항목"}]}]},{"type":"tableHeader","attrs":{"colspan":1,"rowspan":1,"colwidth":null,"align":null},"content":[{"type":"paragraph","content":[{"type":"text","text":"왜 물성이 아닌가"}]}]},{"type":"tableHeader","attrs":{"colspan":1,"rowspan":1,"colwidth":null,"align":null},"content":[{"type":"paragraph","content":[{"type":"text","text":"정당한 용도"}]}]}]},{"type":"tableRow","content":[{"type":"tableCell","attrs":{"colspan":1,"rowspan":1,"colwidth":null,"align":null},"content":[{"type":"paragraph","content":[{"type":"text","marks":[{"type":"bold"}],"text":"표면저항 ρ_s"},{"type":"hardBreak"},{"type":"text","text":"(D257)"}]}]},{"type":"tableCell","attrs":{"colspan":1,"rowspan":1,"colwidth":null,"align":null},"content":[{"type":"paragraph","content":[{"type":"text","text":"D257 스스로 “표면저항은 정확히 측정할 수 없고 근사만 가능하다 — 언제나 체적저항이 얼마간 관여한다”고 씁니다. 실제로 측정되는 것은 "},{"type":"text","marks":[{"type":"bold"}],"text":"그 표면의 그 습도에서의 흡착 수분·오염막"},{"type":"text","text":"의 성질이고, 여기에 정의가 불분명한 벌크 일부가 병렬로 붙습니다. Ω/□가 정사각형 크기와 무관하다는 것은 "},{"type":"text","marks":[{"type":"bold"}],"text":"전도가 2차원 시트에 갇혀 있다는 이상화"},{"type":"text","text":"에서만 성립하는데, 그 가정이 바로 깨지는 부분입니다"}]}]},{"type":"tableCell","attrs":{"colspan":1,"rowspan":1,"colwidth":null,"align":null},"content":[{"type":"paragraph","content":[{"type":"text","marks":[{"type":"bold"}],"text":"ESD 등급 분류"},{"type":"text","text":". 구성식 상수로는 절대 쓰지 말 것"}]}]}]},{"type":"tableRow","content":[{"type":"tableCell","attrs":{"colspan":1,"rowspan":1,"colwidth":null,"align":null},"content":[{"type":"paragraph","content":[{"type":"text","marks":[{"type":"bold"}],"text":"절연파괴강도"},{"type":"hardBreak"},{"type":"text","text":"(D149 · D3755 · IEC 60243)"}]}]},{"type":"tableCell","attrs":{"colspan":1,"rowspan":1,"colwidth":null,"align":null},"content":[{"type":"paragraph","content":[{"type":"text","text":"D149 원문: “고체 전기절연재의 절연파괴강도는 시편 두께에 크게 의존한다 … "},{"type":"text","marks":[{"type":"bold"}],"text":"두께의 제곱근에 반비례하듯 변한다"},{"type":"text","text":" … "},{"type":"text","marks":[{"type":"bold"}],"text":"시편 두께를 밝히지 않고 절연파괴강도를 보고하는 것은 무의미하다"},{"type":"text","text":".” 파괴는 "},{"type":"text","marks":[{"type":"bold"}],"text":"극값(최약결함) 현상"},{"type":"text","text":"이라 두꺼울수록 결함 체적이 커지고, 내부 발열(열적 파괴)과 부분방전 손상도 커집니다. 여기에 전극 형상(모서리 반경의 전계집중), 매질, 상승률, 온도가 겹칩니다"}]}]},{"type":"tableCell","attrs":{"colspan":1,"rowspan":1,"colwidth":null,"align":null},"content":[{"type":"paragraph","content":[{"type":"text","text":"같은 두께·같은 전극·같은 프로토콜에서의 "},{"type":"text","marks":[{"type":"bold"}],"text":"비교"},{"type":"text","text":". IEC 60243-1도 “전극 구성이 다르면 결과는 직접 비교할 수 없다”고 명시"}]}]}]},{"type":"tableRow","content":[{"type":"tableCell","attrs":{"colspan":1,"rowspan":1,"colwidth":null,"align":null},"content":[{"type":"paragraph","content":[{"type":"text","marks":[{"type":"bold"}],"text":"아크저항"},{"type":"hardBreak"},{"type":"text","text":"(D495)"}]}]},{"type":"tableCell","attrs":{"colspan":1,"rowspan":1,"colwidth":null,"align":null},"content":[{"type":"paragraph","content":[{"type":"text","text":"D495-22 자신이 "},{"type":"text","marks":[{"type":"bold"}],"text":"“일반적으로 이 시험법은 재료 사양서에 사용해서는 안 된다”"},{"type":"text","text":"고 씁니다. 실무에서 거의 만나지 않는 청정·건조 조건에서 수행되며, 재료가 가혹도 단계 전환 직후 몇 초 만에 파손하는 일이 잦아 분해능도 거칩니다"}]}]},{"type":"tableCell","attrs":{"colspan":1,"rowspan":1,"colwidth":null,"align":null},"content":[{"type":"paragraph","content":[{"type":"text","text":"예비 스크리닝 · 배합 변경 감지 · 상관관계를 세운 뒤의 QC"}]}]}]},{"type":"tableRow","content":[{"type":"tableCell","attrs":{"colspan":1,"rowspan":1,"colwidth":null,"align":null},"content":[{"type":"paragraph","content":[{"type":"text","marks":[{"type":"bold"}],"text":"CTI / PTI"},{"type":"hardBreak"},{"type":"text","text":"(IEC 60112)"}]}]},{"type":"tableCell","attrs":{"colspan":1,"rowspan":1,"colwidth":null,"align":null},"content":[{"type":"paragraph","content":[{"type":"text","text":"표면 지수입니다. 분해 시 도전성 탄소를 내는 방향족·무충전 열가소성(PC·PSU)은 낮고, 지방족·무기충전 그레이드는 높습니다. "},{"type":"text","marks":[{"type":"bold"}],"text":"표면 마감, 이형제, 표면의 유리섬유 방향"},{"type":"text","text":"까지 등급 경계(PLC 0–5)를 바꿉니다"}]}]},{"type":"tableCell","attrs":{"colspan":1,"rowspan":1,"colwidth":null,"align":null},"content":[{"type":"paragraph","content":[{"type":"text","marks":[{"type":"bold"}],"text":"IEC 60664-1 연면거리 표"},{"type":"text","text":"에 넣는 값. 구성식에는 들어가지 않음"}]}]}]}]},{"type":"blockquote","content":[{"type":"heading","attrs":{"level":4},"content":[{"type":"text","text":"통일된 논지"}]},{"type":"paragraph","content":[{"type":"text","text":"이들 각각은 "},{"type":"text","marks":[{"type":"bold"}],"text":"고정된 장치가 고정된 프로토콜을 고정된 시편 형상에 적용해 얻은 출력"},{"type":"text","text":"이며, 그 대상 현상은 본질적으로 "},{"type":"text","marks":[{"type":"bold"}],"text":"크기·속도·환경 의존"},{"type":"text","text":"입니다. 그 프로토콜 "},{"type":"text","marks":[{"type":"italic"}],"text":"안에서"},{"type":"text","text":"는 재현성이 있고 순위 매기기와 QC에 진짜로 유용합니다. 그러나 구성식 곡면 위의 한 점은 아니며, 다른 형상으로 옮겨 심으면 의미가 없습니다."}]},{"type":"paragraph","content":[{"type":"text","marks":[{"type":"bold"}],"text":"절연파괴강도는 전기판 HDT입니다"},{"type":"text","text":" — 두께를 적지 않으면 숫자가 무의미합니다. "},{"type":"text","marks":[{"type":"bold"}],"text":"표면저항은 전기판 Vicat입니다"},{"type":"text","text":" — 습도와 표면 준비를 적지 않으면 무의미합니다."}]}]},{"type":"blockquote","content":[{"type":"heading","attrs":{"level":4},"content":[{"type":"text","text":"반대로, CAE 카드에 그대로 들어가는 것"}]},{"type":"bulletList","content":[{"type":"listItem","content":[{"type":"paragraph","content":[{"type":"text","marks":[{"type":"bold"}],"text":"체적저항률"},{"type":"text","text":" (D257 · D4496 · B193) — 충전 고분자에서는 전계·온도 의존이라는 단서를 붙여서"}]}]},{"type":"listItem","content":[{"type":"paragraph","content":[{"type":"text","marks":[{"type":"bold"}],"text":"비유전율 ε_r 과 tan δ"},{"type":"text","text":" (D150 / IEC 62631-2-1) — "},{"type":"text","marks":[{"type":"bold"}],"text":"주파수와 온도의 함수로"},{"type":"text","text":". 전자기 해석이나 유전가열 해석에 바로 들어갑니다"}]}]},{"type":"listItem","content":[{"type":"paragraph","content":[{"type":"text","marks":[{"type":"bold"}],"text":"동적 E · G · ν"},{"type":"text","text":" (E1876 · C1259 · E494) — 03절의 단서와 함께"}]}]},{"type":"listItem","content":[{"type":"paragraph","content":[{"type":"text","marks":[{"type":"bold"}],"text":"잔류응력장"},{"type":"text","text":" (E837 · E2860 · ISO 21432) — 물성이 아니라 "},{"type":"text","marks":[{"type":"bold"}],"text":"초기조건"},{"type":"text","text":"으로"}]}]}]}]}]}},{"key":"03-비파괴로-e-g-를-한-번에","title":"03 · 비파괴 E · G · ν 동시 측정","position":4,"body":{"type":"doc","content":[{"type":"blockquote","content":[{"type":"image","attrs":{"src":"asset:electrical-residual-stress-specimens-4-1.svg","alt":"미소변형률 원점 접선인 동적 탄성계수와 유한 변형률 할선인 정적 탄성계수의 차이","title":null,"width":null,"height":null}}]},{"type":"paragraph","content":[{"type":"text","text":"왼쪽 — E1876은 "},{"type":"text","marks":[{"type":"bold"}],"text":"10⁻⁶ ~ 10⁻⁵ 수준의 미소변형률"},{"type":"text","text":"에서 공진을 재므로 응력–변형률 곡선의 "},{"type":"text","marks":[{"type":"bold"}],"text":"원점 접선"},{"type":"text","text":"을 잡습니다. 인장시험(E111 · ISO 527)은 10⁻⁴ ~ 10⁻³ 구간의 "},{"type":"text","marks":[{"type":"bold"}],"text":"할선"},{"type":"text","text":"을 잡습니다. 오른쪽 — 공진은 10³–10⁴ Hz, 인장시험은 1 Hz 훨씬 아래입니다. 점탄성 재료는 주파수가 높을수록 뻣뻣하므로 두 값이 다릅니다."}]},{"type":"table","content":[{"type":"tableRow","content":[{"type":"tableHeader","attrs":{"colspan":1,"rowspan":1,"colwidth":null,"align":null},"content":[{"type":"paragraph","content":[{"type":"text","text":"규격"}]}]},{"type":"tableHeader","attrs":{"colspan":1,"rowspan":1,"colwidth":null,"align":null},"content":[{"type":"paragraph","content":[{"type":"text","text":"얻는 값"}]}]},{"type":"tableHeader","attrs":{"colspan":1,"rowspan":1,"colwidth":null,"align":null},"content":[{"type":"paragraph","content":[{"type":"text","text":"시편 형상"}]}]},{"type":"tableHeader","attrs":{"colspan":1,"rowspan":1,"colwidth":null,"align":null},"content":[{"type":"paragraph","content":[{"type":"text","text":"종횡비"}]}]},{"type":"tableHeader","attrs":{"colspan":1,"rowspan":1,"colwidth":null,"align":null},"content":[{"type":"paragraph","content":[{"type":"text","text":"치수 공차"}]}]},{"type":"tableHeader","attrs":{"colspan":1,"rowspan":1,"colwidth":null,"align":null},"content":[{"type":"paragraph","content":[{"type":"text","text":"지지 · 가진"}]}]},{"type":"tableHeader","attrs":{"colspan":1,"rowspan":1,"colwidth":null,"align":null},"content":[{"type":"paragraph","content":[{"type":"text","text":"주파수 목표"}]}]},{"type":"tableHeader","attrs":{"colspan":1,"rowspan":1,"colwidth":null,"align":null},"content":[{"type":"paragraph","content":[{"type":"text","text":"가정"}]}]}]},{"type":"tableRow","content":[{"type":"tableCell","attrs":{"colspan":1,"rowspan":1,"colwidth":null,"align":null},"content":[{"type":"paragraph","content":[{"type":"text","marks":[{"type":"bold"}],"text":"ASTM E1876"},{"type":"text","text":" "},{"type":"text","marks":[{"type":"italic"}],"text":"임펄스 가진"}]}]},{"type":"tableCell","attrs":{"colspan":1,"rowspan":1,"colwidth":null,"align":null},"content":[{"type":"paragraph","content":[{"type":"text","text":"○"},{"type":"text","marks":[{"type":"italic"}],"text":"동적 E · G · ν (+ 감쇠)"}]}]},{"type":"tableCell","attrs":{"colspan":1,"rowspan":1,"colwidth":null,"align":null},"content":[{"type":"paragraph","content":[{"type":"text","text":"○"},{"type":"text","marks":[{"type":"italic"}],"text":"사각 봉(권장) · 원봉 · 원판"}]}]},{"type":"tableCell","attrs":{"colspan":1,"rowspan":1,"colwidth":null,"align":null},"content":[{"type":"paragraph","content":[{"type":"text","text":"△"},{"type":"text","marks":[{"type":"italic"}],"text":"L/최소단면 > 5, 권장 ≈25"},{"type":"text","text":"5"}]}]},{"type":"tableCell","attrs":{"colspan":1,"rowspan":1,"colwidth":null,"align":null},"content":[{"type":"paragraph","content":[{"type":"text","text":"△"},{"type":"text","marks":[{"type":"italic"}],"text":"질량 ≥5 g · 각 치수 0.1 % · 평행도 0.1 %"}]}]},{"type":"tableCell","attrs":{"colspan":1,"rowspan":1,"colwidth":null,"align":null},"content":[{"type":"paragraph","content":[{"type":"text","text":"△"},{"type":"text","marks":[{"type":"italic"}],"text":"굽힘: 절점 0.224 L 두 곳 · 비틀림: 중앙 1점"}]}]},{"type":"tableCell","attrs":{"colspan":1,"rowspan":1,"colwidth":null,"align":null},"content":[{"type":"paragraph","content":[{"type":"text","text":"△"},{"type":"text","marks":[{"type":"italic"}],"text":"굽힘 1–10 kHz · 비틀림 10–30 kHz"}]}]},{"type":"tableCell","attrs":{"colspan":1,"rowspan":1,"colwidth":null,"align":null},"content":[{"type":"paragraph","content":[{"type":"text","text":"○"},{"type":"text","marks":[{"type":"italic"}],"text":"탄성 · 균질 · "},{"type":"text","marks":[{"type":"bold"},{"type":"italic"}],"text":"등방"}]}]}]},{"type":"tableRow","content":[{"type":"tableCell","attrs":{"colspan":1,"rowspan":1,"colwidth":null,"align":null},"content":[{"type":"paragraph","content":[{"type":"text","marks":[{"type":"bold"}],"text":"ASTM C1259"},{"type":"text","text":" "},{"type":"text","marks":[{"type":"italic"}],"text":"선진 세라믹"}]}]},{"type":"tableCell","attrs":{"colspan":1,"rowspan":1,"colwidth":null,"align":null},"content":[{"type":"paragraph","content":[{"type":"text","text":"○"},{"type":"text","marks":[{"type":"italic"}],"text":"동적 E · G · ν"}]}]},{"type":"tableCell","attrs":{"colspan":1,"rowspan":1,"colwidth":null,"align":null},"content":[{"type":"paragraph","content":[{"type":"text","text":"○"},{"type":"text","marks":[{"type":"italic"}],"text":"사각 봉 · 원봉 · 원판(Annex A1)"}]}]},{"type":"tableCell","attrs":{"colspan":1,"rowspan":1,"colwidth":null,"align":null},"content":[{"type":"paragraph","content":[{"type":"text","text":"△"}]}]},{"type":"tableCell","attrs":{"colspan":1,"rowspan":1,"colwidth":null,"align":null},"content":[{"type":"paragraph","content":[{"type":"text","text":"△6"}]}]},{"type":"tableCell","attrs":{"colspan":1,"rowspan":1,"colwidth":null,"align":null},"content":[{"type":"paragraph","content":[{"type":"text","text":"△"}]}]},{"type":"tableCell","attrs":{"colspan":1,"rowspan":1,"colwidth":null,"align":null},"content":[{"type":"paragraph","content":[{"type":"text","text":"△"}]}]},{"type":"tableCell","attrs":{"colspan":1,"rowspan":1,"colwidth":null,"align":null},"content":[{"type":"paragraph","content":[{"type":"text","text":"○"},{"type":"text","marks":[{"type":"italic"}],"text":"등방 선진 세라믹"}]}]}]},{"type":"tableRow","content":[{"type":"tableCell","attrs":{"colspan":1,"rowspan":1,"colwidth":null,"align":null},"content":[{"type":"paragraph","content":[{"type":"text","marks":[{"type":"bold"}],"text":"ISO 12680-1"},{"type":"text","text":" "},{"type":"text","marks":[{"type":"italic"}],"text":"내화물"}]}]},{"type":"tableCell","attrs":{"colspan":1,"rowspan":1,"colwidth":null,"align":null},"content":[{"type":"paragraph","content":[{"type":"text","text":"○"},{"type":"text","marks":[{"type":"italic"}],"text":"동적 E "},{"type":"text","marks":[{"type":"bold"},{"type":"italic"}],"text":"만"},{"type":"text","marks":[{"type":"italic"}],"text":" (G · ν 없음)"}]}]},{"type":"tableCell","attrs":{"colspan":1,"rowspan":1,"colwidth":null,"align":null},"content":[{"type":"paragraph","content":[{"type":"text","text":"○"},{"type":"text","marks":[{"type":"italic"}],"text":"사각 단면 봉 · 원형 단면"}]}]},{"type":"tableCell","attrs":{"colspan":1,"rowspan":1,"colwidth":null,"align":null},"content":[{"type":"paragraph","content":[{"type":"text","text":"△"}]}]},{"type":"tableCell","attrs":{"colspan":1,"rowspan":1,"colwidth":null,"align":null},"content":[{"type":"paragraph","content":[{"type":"text","text":"△"}]}]},{"type":"tableCell","attrs":{"colspan":1,"rowspan":1,"colwidth":null,"align":null},"content":[{"type":"paragraph","content":[{"type":"text","text":"○"},{"type":"text","marks":[{"type":"italic"}],"text":"굽힘 진동"}]}]},{"type":"tableCell","attrs":{"colspan":1,"rowspan":1,"colwidth":null,"align":null},"content":[{"type":"paragraph","content":[{"type":"text","text":"△"}]}]},{"type":"tableCell","attrs":{"colspan":1,"rowspan":1,"colwidth":null,"align":null},"content":[{"type":"paragraph","content":[{"type":"text","text":"○"},{"type":"text","marks":[{"type":"italic"}],"text":"내화물"}]}]}]},{"type":"tableRow","content":[{"type":"tableCell","attrs":{"colspan":1,"rowspan":1,"colwidth":null,"align":null},"content":[{"type":"paragraph","content":[{"type":"text","marks":[{"type":"bold"}],"text":"ASTM E494"},{"type":"text","text":" "},{"type":"text","marks":[{"type":"italic"}],"text":"초음파 비교 펄스에코"}]}]},{"type":"tableCell","attrs":{"colspan":1,"rowspan":1,"colwidth":null,"align":null},"content":[{"type":"paragraph","content":[{"type":"text","text":"○"},{"type":"text","marks":[{"type":"italic"}],"text":"v_l · v_s → E · G · K · ν"}]}]},{"type":"tableCell","attrs":{"colspan":1,"rowspan":1,"colwidth":null,"align":null},"content":[{"type":"paragraph","content":[{"type":"text","text":"○"},{"type":"text","marks":[{"type":"italic"}],"text":"평행 평면"}]}]},{"type":"tableCell","attrs":{"colspan":1,"rowspan":1,"colwidth":null,"align":null},"content":[{"type":"paragraph","content":[{"type":"text","text":"○"},{"type":"text","marks":[{"type":"italic"}],"text":"측방 치수 ≫ 빔·파장"}]}]},{"type":"tableCell","attrs":{"colspan":1,"rowspan":1,"colwidth":null,"align":null},"content":[{"type":"paragraph","content":[{"type":"text","text":"○"},{"type":"text","marks":[{"type":"italic"}],"text":"두께 ≥5 mm · 표면 ≤3.2 µm RMS · 두께 ±0.02 mm 또는 0.1 %"}]}]},{"type":"tableCell","attrs":{"colspan":1,"rowspan":1,"colwidth":null,"align":null},"content":[{"type":"paragraph","content":[{"type":"text","text":"○"},{"type":"text","marks":[{"type":"italic"}],"text":"후면 에코 2개(권장 5개) 이상 보이는 최고 주파수"}]}]},{"type":"tableCell","attrs":{"colspan":1,"rowspan":1,"colwidth":null,"align":null},"content":[{"type":"paragraph","content":[{"type":"text","text":"○"},{"type":"text","marks":[{"type":"italic"}],"text":"MHz 대"}]}]},{"type":"tableCell","attrs":{"colspan":1,"rowspan":1,"colwidth":null,"align":null},"content":[{"type":"paragraph","content":[{"type":"text","text":"○"},{"type":"text","marks":[{"type":"italic"}],"text":"결정립이 파장에 근접하면 산란으로 신뢰 불가"}]}]}]}]},{"type":"paragraph","content":[{"type":"text","text":"E = ρ v_s² (3v_l² − 4v_s²)/(v_l² − v_s²)  ·  G = ρ v_s²  ·  K = ρ [v_l² − (4/3)v_s²]"}]},{"type":"paragraph","content":[{"type":"text","text":"ν = [1 − 2(v_s/v_l)²] / [2(1 − (v_s/v_l)²)]    (E494)"}]},{"type":"paragraph","content":[{"type":"text","text":"사각 봉 보정   T₁ = 1.000 + 6.585 (t/L)²    (L/t ≥ 20 일 때)"}]},{"type":"codeBlock","attrs":{"language":null},"content":[{"type":"text","text":"5 위 E1876 수치들은 본문 헤더가 E1875-08 로 식별된 PDF에서 추출한 것입니다. E1875와 E1876은 Spinner–Tefft 식과 시편 준비 조항을 거의 공유하므로 값 자체는 거의 확실히 같지만 귀속은 부분 미확인입니다. 또 현행판이 E1876-21인지 -22인지도 확인하지 못했습니다.  \n  6 ASTM가 두 규격에 함께 붙인 주석 — “C215, C623, C747, C848, C1198, E1875, E1876은 시편 크기·치수 공차·시편 준비·계산 세부 등 여러 면에서 이 시험법과 다를 수 있다.” 즉 같은 재료에 C1259와 E1876을 적용해 얻은 값이 자동으로 일치하지 않습니다 — 데이터시트가 어느 쪽을 인용했는지 확인하십시오. 구체적 수치 차이는 미확인입니다."}]},{"type":"blockquote","content":[{"type":"heading","attrs":{"level":4},"content":[{"type":"text","text":"L/t < 20 이면 반복법이 필요합니다"}]},{"type":"paragraph","content":[{"type":"text","text":"L/t < 20에서는 보정식에 포아송비가 들어갑니다. ν를 모르면 — ν를 가정 → 비틀림 주파수에서 G 계산 → 가정한 ν로 굽힘 주파수에서 E 계산 → "},{"type":"text","marks":[{"type":"code"}],"text":"ν = E/(2G) − 1"},{"type":"text","text":"로 갱신 → "},{"type":"text","marks":[{"type":"bold"}],"text":"변화가 2 % 이하가 될 때까지 반복"},{"type":"text","text":"합니다."}]},{"type":"paragraph","content":[{"type":"text","text":"종횡비가 20 아래로 내려가면 전단변형과 회전관성이 굽힘 주파수를 낮추고, 보정하지 않으면 "},{"type":"text","marks":[{"type":"bold"}],"text":"E를 과소보고"},{"type":"text","text":"합니다. 지지점이 0.224 L을 벗어나면 모드가 감쇠되고 피크가 이동합니다. 균열과 기공은 정적 강도보다 "},{"type":"text","marks":[{"type":"bold"}],"text":"겉보기 E를 훨씬 크게 떨어뜨립니다"},{"type":"text","text":". 그리고 섬유강화 봉에서 굽힘 모드는 축방향 계수만 주므로 "},
