Repository: 4leaf321-nox321/MatNexus

# MatNexus

물성 관리 시스템. 시험 데이터를 등록하고, 전후처리해서 탄소성·점탄성 등의 물성으로
만들고, 통계 처리하고, 시뮬레이션 툴 입력으로 내보낸다. 장비 데이터 자동 수집
파이프라인까지 확장한다.

- 계획: [docs/개발계획.md](docs/개발계획.md) — **§0 진행 현황**에 재개 지점이 있다
- 결정 기록: [docs/adr/](docs/adr/)
- 현재 상태: **Phase 0~4 완료 — 파일에서 솔버 덱까지 인장 한 줄기가 닫혔다.**
  다음은 Phase 5(물성 확장 — DMA 처리부터).
- **운영 서버는 v0.1.4 에 머물러 있다.** Phase 2~4 가 아직 배포되지 않았고,
  올릴 때 마이그레이션이 16건 한꺼번에 돈다 — 백업을 먼저 받는다(아래 배포 절차).

운영 서버는 **창 두 개**로 돈다 — `run_server.ps1`(API·화면)과 `run_worker.ps1`(알림·
비동기 작업). 워커가 없으면 작업이 큐에 쌓이기만 하고 알림이 가지 않는다.

File: backend/seeds/guide/fracture.json
{"key":"fracture","kind":"calculation","topic":"fracture","title":"균열 진전과 접합부","summary":"“균열이 언제 생기는가”가 아니라 “이미 있는 균열이 얼마나 빨리 자라는가”를 묻는 접근입니다. 용접·주조·복합재·접착부처럼 초기 결함을 피할 수 없는 곳, 그리고 검사 주기를 정해야 하는 곳의 물성을 정리했습니다.","source_filename":"fracture-guide-KR.html","sections":[{"key":"00-한-장으로-보는-파이프라인","title":"00 · 전체 파이프라인","position":1,"body":{"type":"doc","content":[{"type":"paragraph","content":[{"type":"text","text":"이 분야의 출발점은 특이합니다 — "},{"type":"text","marks":[{"type":"bold"}],"text":"“결함이 이미 있다”고 가정하는 것"},{"type":"text","text":"에서 시작합니다. 그 가정 크기(a₀)를 무엇으로 잡느냐가 결과의 절반을 결정하고, 그것은 재료 물성이 아니라 "},{"type":"text","marks":[{"type":"bold"}],"text":"비파괴검사 능력과 제조 품질"},{"type":"text","text":"이 정합니다."}]},{"type":"blockquote","content":[{"type":"image","attrs":{"src":"asset:fracture-1-1.svg","alt":"초기 결함 가정에서 파괴역학 시험, 물성 정리, 균열 성장 적분, 해석과 카드, 검증까지 여섯 단계","title":null,"width":null,"height":null}}]},{"type":"paragraph","content":[{"type":"text","marks":[{"type":"bold"}],"text":"여섯 단계."},{"type":"text","text":" 05의 CZM 경로에서는 물성과 요소 크기가 분리되지 않기 때문에, 검증에서 메시 의존이 확인되면 물성이 아니라 "},{"type":"text","marks":[{"type":"bold"}],"text":"요소 크기와 T_max 설정"},{"type":"text","text":"으로 돌아갑니다."}]}]}},{"key":"01-결함-없음-vs-결함-있음","title":"01 · 결함 없음 vs 결함 있음","position":2,"body":{"type":"doc","content":[{"type":"heading","attrs":{"level":4},"content":[{"type":"text","text":"결함 없음 가정 — 피로 문서의 세계"}]},{"type":"paragraph","content":[{"type":"text","text":"매끈한 재료에서 균열이 "},{"type":"text","marks":[{"type":"bold"}],"text":"생기는"},{"type":"text","text":" 시점을 S-N·ε-N으로 예측합니다. 균열이 생기면 그것으로 수명 끝이라고 봅니다. 대부분의 기계 설계가 이 방식입니다."}]},{"type":"heading","attrs":{"level":4},"content":[{"type":"text","text":"결함 있음 가정 — 손상허용 설계"}]},{"type":"paragraph","content":[{"type":"text","text":"제조·용접·운용 중 결함을 "},{"type":"text","marks":[{"type":"bold"}],"text":"피할 수 없다"},{"type":"text","text":"고 전제하고, 그것이 임계 크기에 이르기 전에 "},{"type":"text","marks":[{"type":"bold"}],"text":"검사로 잡아낸다"},{"type":"text","text":"는 전략입니다. 항공·압력용기·교량의 표준이며, 산출물은 수명이 아니라 "},{"type":"text","marks":[{"type":"bold"}],"text":"검사 주기"},{"type":"text","text":"입니다."}]},{"type":"paragraph","content":[{"type":"text","text":"둘은 배타적이지 않습니다. 실무에서는 "},{"type":"text","marks":[{"type":"bold"}],"text":"피로로 개시 수명을, 파괴역학으로 진전 수명을"},{"type":"text","text":" 각각 구해 합치는 방식(2단계 접근)도 널리 쓰입니다. 다만 두 단계의 경계(“균열이 생겼다”의 정의)를 어디로 잡을지는 임의성이 남습니다."}]},{"type":"blockquote","content":[{"type":"heading","attrs":{"level":4},"content":[{"type":"text","text":"초기 결함 크기 a₀는 어디서 오는가"}]},{"type":"bulletList","content":[{"type":"listItem","content":[{"type":"paragraph","content":[{"type":"text","marks":[{"type":"bold"}],"text":"NDE 검출 한계"},{"type":"text","text":" — 그 검사법이 신뢰성 있게 잡아낼 수 있는 최소 크기. 항공 분야에서는 NASA-STD-5009 같은 문서가 검사법별 값을 규정합니다."}]}]},{"type":"listItem","content":[{"type":"paragraph","content":[{"type":"text","marks":[{"type":"bold"}],"text":"제조 결함 통계"},{"type":"text","text":" — 주조 기공, 용접 언더컷, 복합재 층간 결함의 실측 분포에서 상위 백분위를 취합니다."}]}]},{"type":"listItem","content":[{"type":"paragraph","content":[{"type":"text","marks":[{"type":"bold"}],"text":"“rogue flaw”"},{"type":"text","text":" — 검사를 빠져나갔을 수 있는 최악의 결함. USAF ASIP(MIL-STD-1530)의 접근입니다."}]}]},{"type":"listItem","content":[{"type":"paragraph","content":[{"type":"text","text":"어느 쪽이든 "},{"type":"text","marks":[{"type":"bold"}],"text":"재료 물성이 아니라 조직의 능력"},{"type":"text","text":"입니다. 물성 카드에 함께 기록해야 나중에 재사용할 수 있습니다."}]}]}]}]}]}},{"key":"02-파괴인성-k-j-ctod","title":"02 · 파괴인성 — K, J, CTOD","position":3,"body":{"type":"doc","content":[{"type":"paragraph","content":[{"type":"text","text":"“이 크기의 균열이 있을 때 몇 MPa까지 견디는가”를 답하는 물성입니다. 재료의 연성에 따라 세 가지 척도를 씁니다."}]},{"type":"table","content":[{"type":"tableRow","content":[{"type":"tableHeader","attrs":{"colspan":1,"rowspan":1,"colwidth":null,"align":null},"content":[{"type":"paragraph","content":[{"type":"text","text":"물성"}]}]},{"type":"tableHeader","attrs":{"colspan":1,"rowspan":1,"colwidth":null,"align":null},"content":[{"type":"paragraph","content":[{"type":"text","text":"규격"}]}]},{"type":"tableHeader","attrs":{"colspan":1,"rowspan":1,"colwidth":null,"align":null},"content":[{"type":"paragraph","content":[{"type":"text","text":"적용"}]}]},{"type":"tableHeader","attrs":{"colspan":1,"rowspan":1,"colwidth":null,"align":null},"content":[{"type":"paragraph","content":[{"type":"text","text":"메모"}]}]}]},{"type":"tableRow","content":[{"type":"tableCell","attrs":{"colspan":1,"rowspan":1,"colwidth":null,"align":null},"content":[{"type":"paragraph","content":[{"type":"text","text":"K_IC"}]}]},{"type":"tableCell","attrs":{"colspan":1,"rowspan":1,"colwidth":null,"align":null},"content":[{"type":"paragraph","content":[{"type":"text","text":"ASTM E399"}]}]},{"type":"tableCell","attrs":{"colspan":1,"rowspan":1,"colwidth":null,"align":null},"content":[{"type":"paragraph","content":[{"type":"text","text":"선형탄성 · 취성 · 두꺼운 단면"}]}]},{"type":"tableCell","attrs":{"colspan":1,"rowspan":1,"colwidth":null,"align":null},"content":[{"type":"paragraph","content":[{"type":"text","text":"평면변형 조건을 만족해야만 유효"}]}]}]},{"type":"tableRow","content":[{"type":"tableCell","attrs":{"colspan":1,"rowspan":1,"colwidth":null,"align":null},"content":[{"type":"paragraph","content":[{"type":"text","text":"J_IC · CTOD"}]}]},{"type":"tableCell","attrs":{"colspan":1,"rowspan":1,"colwidth":null,"align":null},"content":[{"type":"paragraph","content":[{"type":"text","text":"ASTM E1820"}]}]},{"type":"tableCell","attrs":{"colspan":1,"rowspan":1,"colwidth":null,"align":null},"content":[{"type":"paragraph","content":[{"type":"text","text":"탄소성 · 연성 금속 · 얇은 판"}]}]},{"type":"tableCell","attrs":{"colspan":1,"rowspan":1,"colwidth":null,"align":null},"content":[{"type":"paragraph","content":[{"type":"text","text":"K·J·CTOD를 한 시험으로 통합. J-R 곡선까지"}]}]}]},{"type":"tableRow","content":[{"type":"tableCell","attrs":{"colspan":1,"rowspan":1,"colwidth":null,"align":null},"content":[{"type":"paragraph","content":[{"type":"text","text":"T₀ (마스터커브)"}]}]},{"type":"tableCell","attrs":{"colspan":1,"rowspan":1,"colwidth":null,"align":null},"content":[{"type":"paragraph","content":[{"type":"text","text":"ASTM E1921"}]}]},{"type":"tableCell","attrs":{"colspan":1,"rowspan":1,"colwidth":null,"align":null},"content":[{"type":"paragraph","content":[{"type":"text","text":"페라이트강 천이 영역"}]}]},{"type":"tableCell","attrs":{"colspan":1,"rowspan":1,"colwidth":null,"align":null},"content":[{"type":"paragraph","content":[{"type":"text","text":"Weibull 통계 기반 기준온도. 원자력 분야 표준"}]}]}]},{"type":"tableRow","content":[{"type":"tableCell","attrs":{"colspan":1,"rowspan":1,"colwidth":null,"align":null},"content":[{"type":"paragraph","content":[{"type":"text","text":"G_IC · G_IIC"}]}]},{"type":"tableCell","attrs":{"colspan":1,"rowspan":1,"colwidth":null,"align":null},"content":[{"type":"paragraph","content":[{"type":"text","text":"ASTM D5528 · D7905"}]}]},{"type":"tableCell","attrs":{"colspan":1,"rowspan":1,"colwidth":null,"align":null},"content":[{"type":"paragraph","content":[{"type":"text","text":"복합재 층간 · 접착층"}]}]},{"type":"tableCell","attrs":{"colspan":1,"rowspan":1,"colwidth":null,"align":null},"content":[{"type":"paragraph","content":[{"type":"text","text":"에너지 해방률 [J/m²]. 05절"}]}]}]}]},{"type":"paragraph","content":[{"type":"text","marks":[{"type":"bold"}],"text":"E399 유효성 조건"},{"type":"text","text":" a, B, (W − a) ≥ 2.5 · ( K_Q / σ_YS )² a = 균열 길이, B = 두께, (W − a) = 잔여 리거먼트"}]},{"type":"bulletList","content":[{"type":"listItem","content":[{"type":"paragraph","content":[{"type":"text","text":"이 조건은 "},{"type":"text","marks":[{"type":"bold"}],"text":"잔여 리거먼트 (W − a)"},{"type":"text","text":"에 걸립니다 — W 전체가 아닙니다. 자주 틀리는 지점입니다."}]}]},{"type":"listItem","content":[{"type":"paragraph","content":[{"type":"text","text":"연성이 좋은 재료일수록 σ_YS 대비 K가 커서 "},{"type":"text","marks":[{"type":"bold"}],"text":"요구 두께가 비현실적으로 두꺼워집니다."},{"type":"text","text":" 그래서 판재·연강에는 E399가 아니라 "},{"type":"text","marks":[{"type":"bold"}],"text":"E1820(J, CTOD)"},{"type":"text","text":"을 씁니다."}]}]},{"type":"listItem","content":[{"type":"paragraph","content":[{"type":"text","text":"조건을 못 맞추고 얻은 값은 K_IC가 아니라 K_Q입니다. "},{"type":"text","marks":[{"type":"bold"}],"text":"K_Q를 K_IC라고 부르는 순간"},{"type":"text","text":" 그 데이터는 다른 두께에 쓸 수 없게 됩니다."}]}]},{"type":"listItem","content":[{"type":"paragraph","content":[{"type":"text","text":"현행 E399는 K_IC 외에 크기 민감도가 낮은 "},{"type":"text","marks":[{"type":"bold"}],"text":"K_Isi"},{"type":"text","text":" 절차도 함께 제공합니다."}]}]}]}]}},{"key":"03-피로-균열-성장","title":"03 · 피로 균열 성장","position":4,"body":{"type":"doc","content":[{"type":"paragraph","content":[{"type":"text","text":"일정 진폭 하중에서 균열이 자라는 속도를 "},{"type":"text","marks":[{"type":"bold"}],"text":"ΔK"},{"type":"text","text":"의 함수로 잽니다("},{"type":"text","marks":[{"type":"bold"}],"text":"ASTM E647"},{"type":"text","text":"). 로그-로그 축에서 성격이 다른 세 영역이 나옵니다."}]},{"type":"blockquote","content":[{"type":"image","attrs":{"src":"asset:fracture-4-1.svg","alt":"응력확대계수 범위에 따른 균열 성장률의 세 영역과 응력비의 영향","title":null,"width":null,"height":null}}]},{"type":"paragraph","content":[{"type":"text","marks":[{"type":"bold"}],"text":"세 영역과 응력비의 영향."},{"type":"text","text":" 가운데 II영역만 직선(Paris)이고, 양 끝은 문턱값과 불안정 파괴의 점근선입니다. R이 커지면 "},{"type":"text","marks":[{"type":"bold"}],"text":"문턱값은 낮아지고 불안정 영역은 더 일찍"},{"type":"text","text":" 옵니다 — 같은 ΔK라도 평균응력이 높으면 훨씬 빨리 자랍니다."}]},{"type":"paragraph","content":[{"type":"text","marks":[{"type":"bold"}],"text":"Paris-Erdogan"},{"type":"text","text":" da/dN = C · (ΔK)^m II영역만 유효 "},{"type":"text","marks":[{"type":"bold"}],"text":"Walker"},{"type":"text","text":" (R 보정) da/dN = C · [ ΔK / (1−R)^(1−γ) ]^m "},{"type":"text","marks":[{"type":"bold"}],"text":"Forman"},{"type":"text","text":" (III영역 포함) da/dN = C (ΔK)^m / [ (1−R)·K_IC − ΔK ] "},{"type":"text","marks":[{"type":"bold"}],"text":"NASGRO"},{"type":"text","text":" (전 영역) da/dN = C [ (1−f)/(1−R) · ΔK ]ⁿ · (1 − ΔK_th/ΔK)^p / (1 − K_max/K_crit)^q"}]},{"type":"codeBlock","attrs":{"language":null},"content":[{"type":"text","text":"Walker의 지수 배치는 도구마다 다릅니다 — Ansys TB,CGCR,,,,WALK는 da/dN = C(ΔK)^m(1−R)^p 형태로 받습니다. 어느 규약인지 확인하고 상수를 옮기세요."}]},{"type":"heading","attrs":{"level":3},"content":[{"type":"text","text":"균열 닫힘 — 실제로 열려 있는 동안만 자란다"}]},{"type":"paragraph","content":[{"type":"text","text":"U = (K_max − K_op) / (K_max − K_min) ΔK_eff = U · ΔK"}]},{"type":"paragraph","content":[{"type":"text","text":"소성 후류·산화물·거칠기 때문에 균열은 하중이 0이 되기 전에 이미 닫힙니다. 닫혀 있는 동안은 자라지 않으므로 "},{"type":"text","marks":[{"type":"bold"}],"text":"실효 ΔK"},{"type":"text","text":"가 작아집니다. R이 커지면 균열이 계속 열려 있어 닫힘 효과가 사라지고, 그래서 성장이 빨라집니다 — 위 그림의 R 의존성이 상당 부분 여기서 옵니다."}]},{"type":"bulletList","content":[{"type":"listItem","content":[{"type":"paragraph","content":[{"type":"text","text":"Elber의 경험식 U = 0.5 + 0.4R은 "},{"type":"text","marks":[{"type":"bold"}],"text":"2024-T3 알루미늄"},{"type":"text","text":"에서 얻은 것입니다. 다른 재료에 그대로 쓰면 안 됩니다."}]}]},{"type":"listItem","content":[{"type":"paragraph","content":[{"type":"text","text":"E647은 닫힘 측정 절차를 포함합니다. R 의존성을 제대로 다루려면 "},{"type":"text","marks":[{"type":"bold"}],"text":"여러 R에서 시험"},{"type":"text","text":"하는 것이 정석입니다."}]}]},{"type":"listItem","content":[{"type":"paragraph","content":[{"type":"text","text":"변동진폭에서는 과하중이 소성 후류를 키워 "},{"type":"text","marks":[{"type":"bold"}],"text":"성장을 지연"},{"type":"text","text":"시킵니다. 일정 진폭 데이터를 그대로 쓰면 보수적입니다."}]}]}]}]}},{"key":"04-적분과-검사-주기","title":"04 · 적분과 검사 주기","position":5,"body":{"type":"doc","content":[{"type":"paragraph","content":[{"type":"text","text":"da/dN 곡선을 초기 균열에서 임계 균열까지 적분하면 사이클 수가 나옵니다."}]},{"type":"paragraph","content":[{"type":"text","text":"N = ∫[a₀ → a_c] da / ( C · (ΔK(a))^m ) ΔK(a) = Δσ · Y · √(π a) 임계 균열: K_max(a_c) = K_C 또는 잔여 단면 항복"}]},{"type":"blockquote","content":[{"type":"image","attrs":{"src":"asset:fracture-5-1.svg","alt":"초기 균열에서 임계 균열까지의 성장 이력과 검사 주기 설정","title":null,"width":null,"height":null}}]},{"type":"paragraph","content":[{"type":"text","marks":[{"type":"bold"}],"text":"수명의 대부분은 짧은 균열 구간에서 소모됩니다."},{"type":"text","text":" 1 mm에서 2 mm로 자라는 데 전체 수명의 49 %가 들어가고, 나머지 31 mm는 후반부에 순식간에 지나갑니다. 그래서 "},{"type":"text","marks":[{"type":"bold"}],"text":"a₀ 가정이 결과를 지배"},{"type":"text","text":"합니다."}]},{"type":"heading","attrs":{"level":3},"content":[{"type":"text","text":"검사 주기의 논리"}]},{"type":"orderedList","attrs":{"start":1,"type":null},"content":[{"type":"listItem","content":[{"type":"paragraph","content":[{"type":"text","marks":[{"type":"bold"}],"text":"검출 가능 크기 a_d에서 시작한다"},{"type":"text","text":" 검사가 잡아낼 수 있는 최소 크기입니다. 그보다 작은 균열은 있어도 못 찾습니다."}]}]},{"type":"listItem","content":[{"type":"paragraph","content":[{"type":"text","marks":[{"type":"bold"}],"text":"임계 크기 a_c까지의 사이클 수를 구한다"},{"type":"text","text":" 위 적분에서 N(a_c) − N(a_d). 이것이 “검사에서 놓친 균열이 파단에 이르기까지의 여유”입니다."}]}]},{"type":"listItem","content":[{"type":"paragraph","content":[{"type":"text","marks":[{"type":"bold"}],"text":"안전계수로 나눠 주기를 정한다"},{"type":"text","text":" 2로 나누면 균열이 임계에 닿기 전에 "},{"type":"text","marks":[{"type":"bold"}],"text":"최소 두 번"},{"type":"text","text":" 검사를 받습니다. 항공 분야에서는 대상·근거에 따라 더 큰 나눗수를 쓰기도 하니, 적용 규정(예: FAA AC 25.571, MIL-STD-1530)의 요구를 따르세요."}]}]}]},{"type":"blockquote","content":[{"type":"heading","attrs":{"level":4},"content":[{"type":"text","text":"a₀ 하나가 수명을 좌우합니다"}]},{"type":"paragraph","content":[{"type":"text","text":"위 예제에서 초기 균열을 1 mm 대신 0.5 mm로 잡으면 수명이 크게 늘고, 2 mm로 잡으면 절반으로 줄어듭니다. "},{"type":"text","marks":[{"type":"bold"}],"text":"재료 물성을 아무리 정밀하게 재도 a₀ 가정이 거칠면 의미가 없습니다."},{"type":"text","text":" 손상허용 해석에서 가장 먼저 합의해야 할 것은 물성이 아니라 초기 결함 크기입니다."}]}]}]}},{"key":"05-접착-복합재-g-c와-czm","title":"05 · 접착 · 복합재 — G_c와 CZM","position":6,"body":{"type":"doc","content":[{"type":"paragraph","content":[{"type":"text","text":"접착층과 복합재 층간에서는 균열이 "},{"type":"text","marks":[{"type":"bold"}],"text":"이미 정해진 면"},{"type":"text","text":"을 따라 자랍니다. 그래서 K가 아니라 "},{"type":"text","marks":[{"type":"bold"}],"text":"에너지 해방률 G"},{"type":"text","text":"로 다루고, 해석에서는 그 면에 "},{"type":"text","marks":[{"type":"bold"}],"text":"코헤시브존(CZM)"},{"type":"text","text":"을 깝니다."}]},{"type":"blockquote","content":[{"type":"image","attrs":{"src":"asset:fracture-6-1.svg","alt":"모드 1 DCB, 모드 2 ENF, 혼합 모드 MMB 시편의 하중 방식 모식도","title":null,"width":null,"height":null}}]},{"type":"paragraph","content":[{"type":"text","marks":[{"type":"bold"}],"text":"세 가지 표준 시편."},{"type":"text","text":" 모드 I(개구)과 모드 II(전단)를 각각 재고, 실제 부품의 혼합 상태는 MMB로 포락선을 그려 보간합니다. 셋 다 초기 균열을 인서트 필름으로 만들어 놓고 시작합니다."}]},{"type":"table","content":[{"type":"tableRow","content":[{"type":"tableHeader","attrs":{"colspan":1,"rowspan":1,"colwidth":null,"align":null},"content":[{"type":"paragraph","content":[{"type":"text","text":"시험"}]}]},{"type":"tableHeader","attrs":{"colspan":1,"rowspan":1,"colwidth":null,"align":null},"content":[{"type":"paragraph","content":[{"type":"text","text":"규격"}]}]},{"type":"tableHeader","attrs":{"colspan":1,"rowspan":1,"colwidth":null,"align":null},"content":[{"type":"paragraph","content":[{"type":"text","text":"산출"}]}]},{"type":"tableHeader","attrs":{"colspan":1,"rowspan":1,"colwidth":null,"align":null},"content":[{"type":"paragraph","content":[{"type":"text","text":"데이터 환산법"}]}]}]},{"type":"tableRow","content":[{"type":"tableCell","attrs":{"colspan":1,"rowspan":1,"colwidth":null,"align":null},"content":[{"type":"paragraph","content":[{"type":"text","text":"DCB (모드 I)"}]}]},{"type":"tableCell","attrs":{"colspan":1,"rowspan":1,"colwidth":null,"align":null},"content":[{"type":"paragraph","content":[{"type":"text","text":"ASTM D5528 · ISO 15024"}]}]},{"type":"tableCell","attrs":{"colspan":1,"rowspan":1,"colwidth":null,"align":null},"content":[{"type":"paragraph","content":[{"type":"text","text":"G_IC"}]}]},{"type":"tableCell","attrs":{"colspan":1,"rowspan":1,"colwidth":null,"align":null},"content":[{"type":"paragraph","content":[{"type":"text","marks":[{"type":"bold"}],"text":"MBT"},{"type":"text","text":"(수정보 이론, 권장) · CC · MCC"}]}]}]},{"type":"tableRow","content":[{"type":"tableCell","attrs":{"colspan":1,"rowspan":1,"colwidth":null,"align":null},"content":[{"type":"paragraph","content":[{"type":"text","text":"ENF (모드 II)"}]}]},{"type":"tableCell","attrs":{"colspan":1,"rowspan":1,"colwidth":null,"align":null},"content":[{"type":"paragraph","content":[{"type":"text","text":"ASTM D7905"}]}]},{"type":"tableCell","attrs":{"colspan":1,"rowspan":1,"colwidth":null,"align":null},"content":[{"type":"paragraph","content":[{"type":"text","text":"G_IIC"}]}]},{"type":"tableCell","attrs":{"colspan":1,"rowspan":1,"colwidth":null,"align":null},"content":[{"type":"paragraph","content":[{"type":"text","marks":[{"type":"bold"}],"text":"CC(컴플라이언스 교정)만"},{"type":"text","text":" 인정"}]}]}]},{"type":"tableRow","content":[{"type":"tableCell","attrs":{"colspan":1,"rowspan":1,"colwidth":null,"align":null},"content":[{"type":"paragraph","content":[{"type":"text","text":"MMB (혼합)"}]}]},{"type":"tableCell","attrs":{"colspan":1,"rowspan":1,"colwidth":null,"align":null},"content":[{"type":"paragraph","content":[{"type":"text","text":"ASTM D6671"}]}]},{"type":"tableCell","attrs":{"colspan":1,"rowspan":1,"colwidth":null,"align":null},"content":[{"type":"paragraph","content":[{"type":"text","text":"혼합모드 포락선"}]}]},{"type":"tableCell","attrs":{"colspan":1,"rowspan":1,"colwidth":null,"align":null},"content":[{"type":"paragraph","content":[{"type":"text","text":"레버 길이 c로 G_I/G_II 비를 바꿈"}]}]}]}]},{"type":"paragraph","content":[{"type":"text","marks":[{"type":"bold"}],"text":"혼합모드 파손 기준"},{"type":"text","text":" Benzeggagh-Kenane: G_c = G_IC + (G_IIC − G_IC) · ( G_II / (G_I + G_II) )^η Power law: ( G_I/G_IC )^a + ( G_II/G_IIC )^b = 1"}]},{"type":"heading","attrs":{"level":3},"content":[{"type":"text","text":"CZM 파라미터는 G_c 하나가 아닙니다"}]},{"type":"paragraph","content":[{"type":"text","text":"코헤시브 법칙은 "},{"type":"text","marks":[{"type":"bold"}],"text":"트랙션-분리 관계"},{"type":"text","text":"이고, 이중선형(bilinear)이라면 최소 세 값이 필요합니다."}]},{"type":"bulletList","content":[{"type":"listItem","content":[{"type":"paragraph","content":[{"type":"text","marks":[{"type":"bold"}],"text":"초기 강성 K"},{"type":"text","text":" — 계면이 손상 전에 얼마나 뻣뻣한가. 너무 낮으면 인위적인 유연성이 생기고, 너무 높으면 수치 불안정이 옵니다."}]}]},{"type":"listItem","content":[{"type":"paragraph","content":[{"type":"text","marks":[{"type":"bold"}],"text":"최대 트랙션 T_max"},{"type":"text","text":" — 손상이 시작되는 응력. DCB로는 얻을 수 없어 "},{"type":"text","marks":[{"type":"bold"}],"text":"버트 조인트나 두꺼운 접착 시편"},{"type":"text","text":"에서 따로 재거나, 06절처럼 수치적으로 정합니다."}]}]},{"type":"listItem","content":[{"type":"paragraph","content":[{"type":"text","marks":[{"type":"bold"}],"text":"파괴 에너지 G_c"},{"type":"text","text":" — 곡선 아래 면적. DCB/ENF가 주는 값입니다."}]}]},{"type":"listItem","content":[{"type":"paragraph","content":[{"type":"text","text":"세 값이 독립이 아닙니다 — 이중선형에서 δ_f = 2G_c/T_max로 묶여 있습니다."}]}]}]},{"type":"paragraph","content":[{"type":"text","text":"접착층은 "},{"type":"text","marks":[{"type":"bold"}],"text":"본드라인 두께가 달라지면 G_c도 달라집니다."},{"type":"text","text":" 시험 시편의 두께를 실제 제품과 맞추지 않으면 값이 그대로 옮겨가지 않습니다."}]}]}},{"key":"06-코헤시브-존과-요소-크기","title":"06 · 코헤시브 존과 요소 크기","position":7,"body":{"type":"doc","content":[{"type":"paragraph","content":[{"type":"text","text":"CZM에서 물성과 메시는 "},{"type":"text","marks":[{"type":"bold"}],"text":"분리되지 않습니다."},{"type":"text","text":" 손상이 일어나는 좁은 영역(코헤시브 존) 안에 요소가 몇 개 들어가느냐가 결과를 바꾸기 때문입니다."}]},{"type":"paragraph","content":[{"type":"text","text":"l_cz = M · E · G_c / T_max² M ≈ 0.88 (Rice/Falk) · 1.0 (Hillerborg) 필요 요소 크기: l_e ≤ l_cz / N_e N_e = 존 안의 요소 수"}]},{"type":"paragraph","content":[{"type":"text","text":"Turon 등(2007)은 "},{"type":"text","marks":[{"type":"bold"}],"text":"존 안에 최소 3개"},{"type":"text","text":"를 권합니다. 더 엄격한 기준(10개 이상)을 제시하는 문헌도 있으므로, 인용할 때 출처를 함께 밝히세요."}]},{"type":"blockquote","content":[{"type":"image","attrs":{"src":"asset:fracture-7-1.svg","alt":"동일한 파괴 에너지에서 최대 트랙션을 낮추면 코헤시브 존이 길어져 성긴 메시로도 풀 수 있게 되는 원리","title":null,"width":null,"height":null}}]},{"type":"paragraph","content":[{"type":"text","marks":[{"type":"bold"}],"text":"같은 G_c, 다른 T_max."},{"type":"text","text":" 두 법칙의 면적은 같지만 코헤시브 존 길이는 "},{"type":"text","marks":[{"type":"bold"}],"text":"4.9 mm 대 44 mm"},{"type":"text","text":"로 9배 차이가 납니다. T_max를 낮추면 존이 길어져 성긴 메시로도 풀 수 있게 되는데, 이것이 Turon의 강도 저감 기법입니다."}]},{"type":"paragraph","content":[{"type":"text","marks":[{"type":"bold"}],"text":"Turon의 강도 저감"},{"type":"text","text":" T̄ = √( 9π · E · G_c / (32 · N_e · l_e) ) T_사용 = min( T_max, T̄ )"}]},{"type":"bulletList","content":[{"type":"listItem","content":[{"type":"paragraph","content":[{"type":"text","text":"G_c는 그대로 두고 T_max만 낮춥니다. "},{"type":"text","marks":[{"type":"bold"}],"text":"총 소산 에너지는 보존"},{"type":"text","text":"되므로 전체 하중-변위 응답은 유지됩니다."}]}]},{"type":"listItem","content":[{"type":"paragraph","content":[{"type":"text","text":"Turon은 이 방법으로 "},{"type":"text","marks":[{"type":"bold"}],"text":"10배 성긴 메시"},{"type":"text","text":"에서도 정확한 결과를 얻었다고 보고합니다."}]}]},{"type":"listItem","content":[{"type":"paragraph","content":[{"type":"text","marks":[{"type":"bold"}],"text":"이것은 물성이 아니라 수치 기법입니다."},{"type":"text","text":" 낮춘 T_max를 “측정한 계면 강도”라고 기록하면 안 됩니다. 반드시 원 T_max와 저감 근거를 함께 남기세요."}]}]},{"type":"listItem","content":[{"type":"paragraph","content":[{"type":"text","text":"후속 연구에서 "},{"type":"text","marks":[{"type":"bold"}],"text":"모드 II 지배(ENF) 상황에서는 강도를 낮추면 전체 강도를 과소평가"},{"type":"text","text":"할 수 있다는 지적이 있습니다. 전단 지배 문제에서는 신중히 적용하세요."}]}]}]}]}},{"key":"07-솔버별-입력","title":"07 · 솔버별 입력","position":8,"body":{"type":"doc","content":[{"type":"heading","attrs":{"level":3},"content":[{"type":"text","text":"Abaqus — VCCT · XFEM · 코헤시브"}]},{"type":"codeBlock","attrs":{"language":null},"content":[{"type":"text","text":"** ① VCCT : 미리 정해진 계면을 따라 박리시킨다\n*DEBOND, SLAVE=TOP, MASTER=BOT, DEBONDING FORCE=STEP\n*FRACTURE CRITERION, TYPE=VCCT, MIXED MODE BEHAVIOR=BK\n**  G_IC,   G_IIC,  G_IIIC,   eta\n    0.50,    1.20,    1.20,   1.75\n\n** ② 코헤시브 요소 : 트랙션-분리 법칙을 직접 준다\n*MATERIAL, NAME=ADHESIVE\n*ELASTIC, TYPE=TRACTION\n**   Enn,     Ess,     Ett      (초기 강성)\n  1.0E5,   1.0E5,   1.0E5\n*DAMAGE INITIATION, CRITERION=QUADS\n**  t_n0,    t_s0,    t_t0      (수직, 1차 전단, 2차 전단)\n   30.0,    40.0,    40.0\n*DAMAGE EVOLUTION, TYPE=ENERGY, SOFTENING=LINEAR, MIXED MODE BEHAVIOR=BK, POWER=1.75\n**  G_IC,    G_IIC,   G_IIIC\n    0.50,    1.20,    1.20\n\n** ③ XFEM : 균열 경로를 미리 모르는 경우\n*ENRICHMENT, NAME=CRACK1, TYPE=PROPAGATION CRACK, ELSET=BULK, INTERACTION=CRACKINT\n*DAMAGE INITIATION, CRITERION=MAXPS\n   60.0,\n*DAMAGE EVOLUTION, TYPE=ENERGY, SOFTENING=LINEAR\n   0.50,\n\n** ④ 계면의 피로 균열 성장 (저주기)\n*DIRECT CYCLIC, FATIGUE\n*FRACTURE CRITERION, TYPE=FATIGUE\n**   c1,     c2,      c3,      c4,  Gth/Gc, Gpl/Gc,  G_IC,  G_IIC\n    0.50,  -1.44, 4.88E-6,   1.15,        ,       ,  0.50,  1.20"}]},{"type":"bulletList","content":[{"type":"listItem","content":[{"type":"paragraph","content":[{"type":"text","marks":[{"type":"bold"}],"text":"BK 지수 η는 데이터 라인이 아니라 키워드의 "},{"type":"text","marks":[{"type":"code"}],"text":"POWER="},{"type":"text","marks":[{"type":"bold"}],"text":" 파라미터"},{"type":"text","text":"입니다. 데이터 라인에 넣으면 조용히 무시되거나 다른 값으로 읽힙니다 — 가장 흔한 실수입니다."}]}]},{"type":"listItem","content":[{"type":"paragraph","content":[{"type":"text","text":"XFEM에는 균열면을 미리 모르므로 "},{"type":"text","marks":[{"type":"bold"}],"text":"최대 주응력(MAXPS)/주변형률(MAXPE)"},{"type":"text","text":" 기준이 물리적으로 맞습니다. QUADS/MAXS는 면이 정해진 코헤시브용입니다."}]}]},{"type":"listItem","content":[{"type":"paragraph","content":[{"type":"text","marks":[{"type":"code"}],"text":"*ENRICHMENT"},{"type":"text","text":"에는 "},{"type":"text","marks":[{"type":"bold"}],"text":"데이터 라인이 없습니다."},{"type":"text","text":" 균열이 지나갈 가능성이 있는 요소를 ELSET에 전부 포함시켜야 합니다."}]}]},{"type":"listItem","content":[{"type":"paragraph","content":[{"type":"text","marks":[{"type":"code"}],"text":"TYPE=FATIGUE"},{"type":"text","text":"는 N = c1(ΔG)^c2 (개시)와 da/dN = c3(ΔG)^c4 (성장)를 씁니다 — ΔK가 아니라 "},{"type":"text","marks":[{"type":"bold"}],"text":"ΔG"},{"type":"text","text":" 기반입니다."}]}]}]},{"type":"heading","attrs":{"level":3},"content":[{"type":"text","text":"Ansys Mechanical APDL"}]},{"type":"codeBlock","attrs":{"language":null},"content":[{"type":"text","text":"! ① J-적분 / 응력확대계수 추출\nCINT,NEW,1\nCINT,TYPE,JINT          ! JINT · SIFS · TSTRESS · CSTAR · VCCT\nCINT,CTNC,CRACK_TIP\nCINT,NCON,6\n\n! ② 코헤시브존 — 트랙션 + 파괴에너지 형식\nTB,CZM,1,,,CBDE\n!        sig_max   G_cn   tau_max   G_ct    eta    beta\nTBDATA,1,   30.0,   0.50,    40.0,   1.20,  1.0E-4,  0.0\nTBDATA,7,    2.0                       ! alpha (혼합모드 멱지수)\n\n! ③ 피로 균열 성장 (SMART)\nTB,CGCR,1,,2,PARIS\n!            C        m\nTBDATA,1, 2.0E-9,   3.0\nCGROW,NEW,1\nCGROW,CID,1\nCGROW,METHOD,SMART\nCGROW,FCOPTION,MTAB,1"}]},{"type":"bulletList","content":[{"type":"listItem","content":[{"type":"paragraph","content":[{"type":"text","marks":[{"type":"code"}],"text":"TB,CZM"},{"type":"text","text":"의 TBOPT가 여러 개입니다 — "},{"type":"text","marks":[{"type":"bold"}],"text":"CBDE"},{"type":"text","text":"는 트랙션+파괴에너지, "},{"type":"text","marks":[{"type":"bold"}],"text":"CBDD"},{"type":"text","text":"는 트랙션+분리거리, "},{"type":"text","marks":[{"type":"bold"}],"text":"BILI/EXPO"},{"type":"text","text":"는 인터페이스 요소용입니다. 같은 물리를 다른 입력으로 받으므로 헷갈리기 쉽습니다."}]}]},{"type":"listItem","content":[{"type":"paragraph","content":[{"type":"text","marks":[{"type":"bold"}],"text":"이름 함정:"},{"type":"text","text":" "},{"type":"text","marks":[{"type":"code"}],"text":"TB,CZM"},{"type":"text","text":"의 β는 CBDD/CBDE에서는 "},{"type":"text","marks":[{"type":"bold"}],"text":"플래그(0/1)"},{"type":"text","text":"이고 BILI에서는 "},{"type":"text","marks":[{"type":"bold"}],"text":"가중 파라미터"},{"type":"text","text":"입니다."}]}]},{"type":"listItem","content":[{"type":"paragraph","content":[{"type":"text","text":"SMART 균열 성장은 "},{"type":"text","marks":[{"type":"bold"}],"text":"SOLID187(2차 사면체)만"},{"type":"text","text":" 지원하고 선형 등방 재료에 한정됩니다. 육면체 메시를 쓰던 모델은 바꿔야 합니다."}]}]},{"type":"listItem","content":[{"type":"paragraph","content":[{"type":"text","marks":[{"type":"code"}],"text":"TB,CGCR"},{"type":"text","text":"의 TBOPT는 KIC · JIC · PARIS · WALK · FORM · TFDK · NG03 · NG04입니다. 여기에 ELBER/SCHIJVE/NEWMAN 등 "},{"type":"text","marks":[{"type":"bold"}],"text":"균열 닫힘 옵션"},{"type":"text","text":"을 겹쳐 줄 수 있습니다."}]}]}]},{"type":"heading","attrs":{"level":3},"content":[{"type":"text","text":"LS-DYNA"}]},{"type":"codeBlock","attrs":{"language":null},"content":[{"type":"text","text":"*MAT_COHESIVE_MIXED_MODE   $ MAT_138\n$      MID        RO     ROFLG   INTFAIL        EN        ET       GIC      GIIC\n         1   1.20E-9       0.0         1   1.00E5    1.00E5      0.50      1.20\n$      XMU         T         S       UND       UTD\n       1.75      30.0      40.0       0.0       0.0"}]},{"type":"bulletList","content":[{"type":"listItem","content":[{"type":"paragraph","content":[{"type":"text","text":"카드 1의 순서는 "},{"type":"text","marks":[{"type":"bold"}],"text":"EN이 ET보다 먼저"},{"type":"text","text":"입니다. 카드 2에 XMU, T, S와 극한 변위 UND/UTD가 옵니다."}]}]},{"type":"listItem","content":[{"type":"paragraph","content":[{"type":"text","marks":[{"type":"code"}],"text":"T"},{"type":"text","text":"(수직 최대 트랙션)를 0으로 두면 UND와 GIC에서 역산되고, 반대로 UND를 0으로 두면 T와 GIC에서 계산됩니다 — "},{"type":"text","marks":[{"type":"bold"}],"text":"둘 중 하나만"},{"type":"text","text":" 주세요."}]}]},{"type":"listItem","content":[{"type":"paragraph","content":[{"type":"text","marks":[{"type":"code"}],"text":"ROFLG"},{"type":"text","text":"가 1이면 RO를 "},{"type":"text","marks":[{"type":"bold"}],"text":"단위 면적당 질량"},{"type":"text","text":"으로 해석합니다. 코헤시브 요소는 두께가 거의 0이라 이 옵션이 유용합니다."}]}]},{"type":"listItem","content":[{"type":"paragraph","content":[{"type":"text","text":"코헤시브 요소는 "},{"type":"text","marks":[{"type":"bold"}],"text":"ELFORM 19 / 20"},{"type":"text","text":"을 씁니다. 더 복잡한 거동이 필요하면 MAT_186(임의 형상) 또는 MAT_240(속도 의존 탄소성)을 검토하세요."}]}]},{"type":"listItem","content":[{"type":"paragraph","content":[{"type":"text","text":"필드 구성은 릴리스마다 항목이 추가됩니다. 사용 중인 버전의 키워드 매뉴얼로 대조하세요."}]}]}]},{"type":"blockquote","content":[{"type":"heading","attrs":{"level":4},"content":[{"type":"text","text":"이 앱에서는"}]},{"type":"bulletList","content":[{"type":"listItem","content":[{"type":"paragraph","content":[{"type":"text","text":"파괴인성 · 피로 균열 성장(Paris 등) · 코헤시브 존(G_c · T_max · 초기 강성)을 다루는 전용 처리 · 카드 블록 · 해석 프로그램 형식이 "},{"type":"text","marks":[{"type":"bold"}],"text":"없습니다"},{"type":"text","text":". 위의 카드는 해석 모델에서 직접 씁니다."}]}]},{"type":"listItem","content":[{"type":"paragraph","content":[{"type":"text","text":"값 하나짜리는 선언 물성으로 재료에 적습니다 — 「파괴인성」(K_IC)과 접착의 「박리강도」는 기본 항목에 있습니다. K_Q를 K_IC 칸에 적지 않도록 근거 문서에 시험 규격과 유효성 조건 충족 여부를 함께 남기세요."}]}]},{"type":"listItem","content":[{"type":"paragraph","content":[{"type":"text","text":"「문헌 물성」에서 파괴인성, 파괴에너지 G_Ic, 균열성장률 da/dN, 박리강도의 문헌값을 찾아볼 수 있습니다."}]}]}]}]}]}},{"key":"08-메시-수렴이-곧-검증이다","title":"08 · 메시 수렴과 검증","position":9,"body":{"type":"doc","content":[{"type":"orderedList","attrs":{"start":1,"type":null},"content":[{"type":"listItem","content":[{"type":"paragraph","content":[{"type":"text","marks":[{"type":"bold"}],"text":"시편 재현 — DCB/ENF 하중-변위 곡선"},{"type":"text","text":" 실제 시험한 DCB·ENF 시편을 그대로 모델링해 하중-변위를 재현합니다. "},{"type":"text","marks":[{"type":"bold"}],"text":"최대 하중과 그 이후의 하강 기울기"},{"type":"text","text":"가 모두 맞아야 T_max와 G_c가 함께 검증됩니다. 최대 하중만 맞고 하강이 안 맞으면 대개 G_c가 틀린 것입니다."}]}]},{"type":"listItem","content":[{"type":"paragraph","content":[{"type":"text","marks":[{"type":"bold"}],"text":"메시 수렴 — 요소 크기를 절반으로"},{"type":"text","text":" 같은 해석을 요소 크기 절반으로 다시 돌립니다. 결과가 바뀌면 코헤시브 존 안에 요소가 부족한 것입니다. 06절의 l_cz를 계산해 확인하고, 필요하면 "},{"type":"text","marks":[{"type":"bold"}],"text":"메시를 세밀화하거나 T_max를 낮추세요."},{"type":"text","text":" 이 단계를 건너뛴 CZM 결과는 신뢰할 수 없습니다."}]}]},{"type":"listItem","content":[{"type":"paragraph","content":[{"type":"text","marks":[{"type":"bold"}],"text":"부품 상관"},{"type":"text","text":" 실제 접합부·용접부의 파손 하중이나 균열 성장 이력과 비교합니다. 균열 진전 해석이면 "},{"type":"text","marks":[{"type":"bold"}],"text":"a vs N 곡선"},{"type":"text","text":"을 실측과 겹쳐 봅니다. 여기서 어긋나면 물성보다 "},{"type":"text","marks":[{"type":"bold"}],"text":"a₀ 가정, 잔류응력, 하중 스펙트럼"},{"type":"text","text":"을 먼저 의심하세요."}]}]}]},{"type":"blockquote","content":[{"type":"heading","attrs":{"level":4},"content":[{"type":"text","text":"인수인계용 체크리스트"}]},{"type":"bulletList","content":[{"type":"listItem","content":[{"type":"paragraph","content":[{"type":"text","text":"가정한 초기 결함 크기 a₀와 그 근거(NDE 능력? 제조 통계?)"}]}]},{"type":"listItem","content":[{"type":"paragraph","content":[{"type":"text","text":"Paris 상수의 "},{"type":"text","marks":[{"type":"bold"}],"text":"단위"},{"type":"text","text":"(mm/cycle vs m/cycle)와 시험 R비"}]}]},{"type":"listItem","content":[{"type":"paragraph","content":[{"type":"text","text":"ΔK_th를 어느 R에서 얻었는지, 균열 닫힘 보정 여부"}]}]},{"type":"listItem","content":[{"type":"paragraph","content":[{"type":"text","text":"K_IC라면 E399 유효성 조건 충족 여부 (아니면 K_Q로 표기)"}]}]},{"type":"listItem","content":[{"type":"paragraph","content":[{"type":"text","text":"CZM이면 G_c · T_max · 초기 강성 세 값 모두, 그리고 "},{"type":"text","marks":[{"type":"bold"}],"text":"T_max를 수치적으로 낮췄는지"}]}]},{"type":"listItem","content":[{"type":"paragraph","content":[{"type":"text","text":"검증에 사용한 요소 크기와 계산된 l_cz"}]}]},{"type":"listItem","content":[{"type":"paragraph","content":[{"type":"text","text":"접착층이면 본드라인 두께"}]}]}]}]}]}},{"key":"09-자주-틀리는-지점","title":"09 · 자주 틀리는 지점","position":10,"body":{"type":"doc","content":[{"type":"table","content":[{"type":"tableRow","content":[{"type":"tableHeader","attrs":{"colspan":1,"rowspan":1,"colwidth":null,"align":null},"content":[{"type":"paragraph","content":[{"type":"text","text":"증상"}]}]},{"type":"tableHeader","attrs":{"colspan":1,"rowspan":1,"colwidth":null,"align":null},"content":[{"type":"paragraph","content":[{"type":"text","text":"원인"}]}]},{"type":"tableHeader","attrs":{"colspan":1,"rowspan":1,"colwidth":null,"align":null},"content":[{"type":"paragraph","content":[{"type":"text","text":"조치"}]}]}]},{"type":"tableRow","content":[{"type":"tableCell","attrs":{"colspan":1,"rowspan":1,"colwidth":null,"align":null},"content":[{"type":"paragraph","content":[{"type":"text","text":"수명이 몇 배씩 어긋남"}]}]},{"type":"tableCell","attrs":{"colspan":1,"rowspan":1,"colwidth":null,"align":null},"content":[{"type":"paragraph","content":[{"type":"text","text":"초기 결함 크기 a₀ 가정 차이"}]}]},{"type":"tableCell","attrs":{"colspan":1,"rowspan":1,"colwidth":null,"align":null},"content":[{"type":"paragraph","content":[{"type":"text","text":"a₀ 근거를 먼저 합의"}]}]}]},{"type":"tableRow","content":[{"type":"tableCell","attrs":{"colspan":1,"rowspan":1,"colwidth":null,"align":null},"content":[{"type":"paragraph","content":[{"type":"text","text":"Paris 상수가 1000배 어긋남"}]}]},{"type":"tableCell","attrs":{"colspan":1,"rowspan":1,"colwidth":null,"align":null},"content":[{"type":"paragraph","content":[{"type":"text","text":"mm/cycle과 m/cycle 혼동"}]}]},{"type":"tableCell","attrs":{"colspan":1,"rowspan":1,"colwidth":null,"align":null},"content":[{"type":"paragraph","content":[{"type":"text","text":"단위 명시 후 환산"}]}]}]},{"type":"tableRow","content":[{"type":"tableCell","attrs":{"colspan":1,"rowspan":1,"colwidth":null,"align":null},"content":[{"type":"paragraph","content":[{"type":"text","text":"고 R비에서 수명 과대"}]}]},{"type":"tableCell","attrs":{"colspan":1,"rowspan":1,"colwidth":null,"align":null},"content":[{"type":"paragraph","content":[{"type":"text","text":"R = 0.1 데이터를 그대로 사용"}]}]},{"type":"tableCell","attrs":{"colspan":1,"rowspan":1,"colwidth":null,"align":null},"content":[{"type":"paragraph","content":[{"type":"text","text":"Walker/Forman/NASGRO로 R 보정"}]}]}]},{"type":"tableRow","content":[{"type":"tableCell","attrs":{"colspan":1,"rowspan":1,"colwidth":null,"align":null},"content":[{"type":"paragraph","content":[{"type":"text","text":"K_IC가 두께마다 다름"}]}]},{"type":"tableCell","attrs":{"colspan":1,"rowspan":1,"colwidth":null,"align":null},"content":[{"type":"paragraph","content":[{"type":"text","text":"E399 유효성 조건 미충족"}]}]},{"type":"tableCell","attrs":{"colspan":1,"rowspan":1,"colwidth":null,"align":null},"content":[{"type":"paragraph","content":[{"type":"text","text":"K_Q로 표기하거나 J_IC(E1820)로 전환"}]}]}]},{"type":"tableRow","content":[{"type":"tableCell","attrs":{"colspan":1,"rowspan":1,"colwidth":null,"align":null},"content":[{"type":"paragraph","content":[{"type":"text","text":"혼합모드 결과가 이상"}]}]},{"type":"tableCell","attrs":{"colspan":1,"rowspan":1,"colwidth":null,"align":null},"content":[{"type":"paragraph","content":[{"type":"text","text":"Abaqus BK 지수를 데이터 라인에 입력"}]}]},{"type":"tableCell","attrs":{"colspan":1,"rowspan":1,"colwidth":null,"align":null},"content":[{"type":"paragraph","content":[{"type":"text","marks":[{"type":"code"}],"text":"POWER="},{"type":"text","text":" 파라미터로 이동"}]}]}]},{"type":"tableRow","content":[{"type":"tableCell","attrs":{"colspan":1,"rowspan":1,"colwidth":null,"align":null},"content":[{"type":"paragraph","content":[{"type":"text","text":"메시를 바꾸면 결과가 바뀜"}]}]},{"type":"tableCell","attrs":{"colspan":1,"rowspan":1,"colwidth":null,"align":null},"content":[{"type":"paragraph","content":[{"type":"text","text":"코헤시브 존에 요소 부족"}]}]},{"type":"tableCell","attrs":{"colspan":1,"rowspan":1,"colwidth":null,"align":null},"content":[{"type":"paragraph","content":[{"type":"text","text":"l_cz 계산 → 세밀화 또는 T_max 저감"}]}]}]},{"type":"tableRow","content":[{"type":"tableCell","attrs":{"colspan":1,"rowspan":1,"colwidth":null,"align":null},"content":[{"type":"paragraph","content":[{"type":"text","text":"ENF에서 강도 과소평가"}]}]},{"type":"tableCell","attrs":{"colspan":1,"rowspan":1,"colwidth":null,"align":null},"content":[{"type":"paragraph","content":[{"type":"text","text":"모드 II에 강도 저감을 그대로 적용"}]}]},{"type":"tableCell","attrs":{"colspan":1,"rowspan":1,"colwidth":null,"align":null},"content":[{"type":"paragraph","content":[{"type":"text","text":"전단 지배에서는 저감을 신중히"}]}]}]},{"type":"tableRow","content":[{"type":"tableCell","attrs":{"colspan":1,"rowspan":1,"colwidth":null,"align":null},"content":[{"type":"paragraph","content":[{"type":"text","text":"CZM 해석이 수렴 안 함"}]}]},{"type":"tableCell","attrs":{"colspan":1,"rowspan":1,"colwidth":null,"align":null},"content":[{"type":"paragraph","content":[{"type":"text","text":"초기 강성 과대 / 존이 너무 짧음"}]}]},{"type":"tableCell","attrs":{"colspan":1,"rowspan":1,"colwidth":null,"align":null},"content":[{"type":"paragraph","content":[{"type":"text","text":"강성 조정, 점성 정규화(viscous regularization)"}]}]}]},{"type":"tableRow","content":[{"type":"tableCell","attrs":{"colspan":1,"rowspan":1,"colwidth":null,"align":null},"content":[{"type":"paragraph","content":[{"type":"text","text":"접착 시편은 맞는데 부품이 안 맞음"}]}]},{"type":"tableCell","attrs":{"colspan":1,"rowspan":1,"colwidth":null,"align":null},"content":[{"type":"paragraph","content":[{"type":"text","text":"본드라인 두께 불일치"}]}]},{"type":"tableCell","attrs":{"colspan":1,"rowspan":1,"colwidth":null,"align":null},"content":[{"type":"paragraph","content":[{"type":"text","text":"실제 두께로 시편 재제작"}]}]}]},{"type":"tableRow","content":[{"type":"tableCell","attrs":{"colspan":1,"rowspan":1,"colwidth":null,"align":null},"content":[{"type":"paragraph","content":[{"type":"text","text":"SMART 해석이 시작되지 않음"}]}]},{"type":"tableCell","attrs":{"colspan":1,"rowspan":1,"colwidth":null,"align":null},"content":[{"type":"paragraph","content":[{"type":"text","text":"육면체 메시 사용"}]}]},{"type":"tableCell","attrs":{"colspan":1,"rowspan":1,"colwidth":null,"align":null},"content":[{"type":"paragraph","content":[{"type":"text","text":"SOLID187 사면체로 전환"}]}]}]},{"type":"tableRow","content":[{"type":"tableCell","attrs":{"colspan":1,"rowspan":1,"colwidth":null,"align":null},"content":[{"type":"paragraph","content":[{"type":"text","text":"변동진폭 예측이 과도하게 보수적"}]}]},{"type":"tableCell","attrs":{"colspan":1,"rowspan":1,"colwidth":null,"align":null},"content":[{"type":"paragraph","content":[{"type":"text","text":"과하중 지연 효과 미반영"}]}]},{"type":"tableCell","attrs":{"colspan":1,"rowspan":1,"colwidth":null,"align":null},"content":[{"type":"paragraph","content":[{"type":"text","text":"지연 모델 검토(또는 보수성으로 수용)"}]}]}]}]},{"type":"horizontalRule"},{"type":"heading","attrs":{"level":3},"content":[{"type":"text","text":"기호 정리"}]},{"type":"table","content":[{"type":"tableRow","content":[{"type":"tableHeader","attrs":{"colspan":1,"rowspan":1,"colwidth":null,"align":null},"content":[{"type":"paragraph","content":[{"type":"text","text":"기호"}]}]},{"type":"tableHeader","attrs":{"colspan":1,"rowspan":1,"colwidth":null,"align":null},"content":[{"type":"paragraph","content":[{"type":"text","text":"이름"}]}]},{"type":"tableHeader","attrs":{"colspan":1,"rowspan":1,"colwidth":null,"align":null},"content":[{"type":"paragraph","content":[{"type":"text","text":"의미"}]}]}]},{"type":"tableRow","content":[{"type":"tableCell","attrs":{"colspan":1,"rowspan":1,"colwidth":null,"align":null},"content":[{"type":"paragraph","content":[{"type":"text","text":"K · ΔK"}]}]},{"type":"tableCell","attrs":{"colspan":1,"rowspan":1,"colwidth":null,"align":null},"content":[{"type":"paragraph","content":[{"type":"text","text":"응력확대계수 · 범위"}]}]},{"type":"tableCell","attrs":{"colspan":1,"rowspan":1,"colwidth":null,"align":null},"content":[{"type":"paragraph","content":[{"type":"text","text":"ΔK = Δσ·Y·√(πa)"}]}]}]},{"type":"tableRow","content":[{"type":"tableCell","attrs":{"colspan":1,"rowspan":1,"colwidth":null,"align":null},"content":[{"type":"paragraph","content":[{"type":"text","text":"K_IC · K_Q"}]}]},{"type":"tableCell","attrs":{"colspan":1,"rowspan":1,"colwidth":null,"align":null},"content":[{"type":"paragraph","content":[{"type":"text","text":"평면변형 파괴인성 · 조건부 값"}]}]},{"type":"tableCell","attrs":{"colspan":1,"rowspan":1,"colwidth":null,"align":null},"content":[{"type":"paragraph","content":[{"type":"text","text":"유효성 조건을 만족해야 K_IC"}]}]}]},{"type":"tableRow","content":[{"type":"tableCell","attrs":{"colspan":1,"rowspan":1,"colwidth":null,"align":null},"content":[{"type":"paragraph","content":[{"type":"text","text":"J · CTOD"}]}]},{"type":"tableCell","attrs":{"colspan":1,"rowspan":1,"colwidth":null,"align":null},"content":[{"type":"paragraph","content":[{"type":"text","text":"J-적분 · 균열선단 열림변위"}]}]},{"type":"tableCell","attrs":{"colspan":1,"rowspan":1,"colwidth":null,"align":null},"content":[{"type":"paragraph","content":[{"type":"text","text":"탄소성 파괴인성 척도"}]}]}]},{"type":"tableRow","content":[{"type":"tableCell","attrs":{"colspan":1,"rowspan":1,"colwidth":null,"align":null},"content":[{"type":"paragraph","content":[{"type":"text","text":"ΔK_th"}]}]},{"type":"tableCell","attrs":{"colspan":1,"rowspan":1,"colwidth":null,"align":null},"content":[{"type":"paragraph","content":[{"type":"text","text":"문턱 응력확대계수 범위"}]}]},{"type":"tableCell","attrs":{"colspan":1,"rowspan":1,"colwidth":null,"align":null},"content":[{"type":"paragraph","content":[{"type":"text","text":"이하에서는 성장하지 않음. R 의존"}]}]}]},{"type":"tableRow","content":[{"type":"tableCell","attrs":{"colspan":1,"rowspan":1,"colwidth":null,"align":null},"content":[{"type":"paragraph","content":[{"type":"text","text":"C · m"}]}]},{"type":"tableCell","attrs":{"colspan":1,"rowspan":1,"colwidth":null,"align":null},"content":[{"type":"paragraph","content":[{"type":"text","text":"Paris 상수"}]}]},{"type":"tableCell","attrs":{"colspan":1,"rowspan":1,"colwidth":null,"align":null},"content":[{"type":"paragraph","content":[{"type":"text","text":"단위 의존이 심함"}]}]}]},{"type":"tableRow","content":[{"type":"tableCell","attrs":{"colspan":1,"rowspan":1,"colwidth":null,"align":null},"content":[{"type":"paragraph","content":[{"type":"text","text":"U · ΔK_eff"}]}]},{"type":"tableCell","attrs":{"colspan":1,"rowspan":1,"colwidth":null,"align":null},"content":[{"type":"paragraph","content":[{"type":"text","text":"닫힘 계수 · 실효 범위"}]}]},{"type":"tableCell","attrs":{"colspan":1,"rowspan":1,"colwidth":null,"align":null},"content":[{"type":"paragraph","content":[{"type":"text","text":"실제로 열려 있는 동안의 구동력"}]}]}]},{"type":"tableRow","content":[{"type":"tableCell","attrs":{"colspan":1,"rowspan":1,"colwidth":null,"align":null},"content":[{"type":"paragraph","content":[{"type":"text","text":"G_IC · G_IIC"}]}]},{"type":"tableCell","attrs":{"colspan":1,"rowspan":1,"colwidth":null,"align":null},"content":[{"type":"paragraph","content":[{"type":"text","text":"모드 I · II 파괴 에너지"}]}]},{"type":"tableCell","attrs":{"colspan":1,"rowspan":1,"colwidth":null,"align":null},"content":[{"type":"paragraph","content":[{"type":"text","text":"[N/mm] = [kJ/m²]"}]}]}]},{"type":"tableRow","content":[{"type":"tableCell","attrs":{"colspan":1,"rowspan":1,"colwidth":null,"align":null},"content":[{"type":"paragraph","content":[{"type":"text","text":"T_max · δ_f"}]}]},{"type":"tableCell","attrs":{"colspan":1,"rowspan":1,"colwidth":null,"align":null},"content":[{"type":"paragraph","content":[{"type":"text","text":"최대 트랙션 · 파손 분리"}]}]},{"type":"tableCell","attrs":{"colspan":1,"rowspan":1,"colwidth":null,"align":null},"content":[{"type":"paragraph","content":[{"type":"text","text":"이중선형에서 δ_f = 2G_c/T_max"}]}]}]},{"type":"tableRow","content":[{"type":"tableCell","attrs":{"colspan":1,"rowspan":1,"colwidth":null,"align":null},"content":[{"type":"paragraph","content":[{"type":"text","text":"l_cz"}]}]},{"type":"tableCell","attrs":{"colspan":1,"rowspan":1,"colwidth":null,"align":null},"content":[{"type":"paragraph","content":[{"type":"text","text":"코헤시브 존 길이"}]}]},{"type":"tableCell","attrs":{"colspan":1,"rowspan":1,"colwidth":null,"align":null},"content":[{"type":"paragraph","content":[{"type":"text","text":"M·E·G_c/T_max². 요소 크기의 기준"}]}]}]},{"type":"tableRow","content":[{"type":"tableCell","attrs":{"colspan":1,"rowspan":1,"colwidth":null,"align":null},"content":[{"type":"paragraph","content":[{"type":"text","text":"a₀ · a_d · a_c"}]}]},{"type":"tableCell","attrs":{"colspan":1,"rowspan":1,"colwidth":null,"align":null},"content":[{"type":"paragraph","content":[{"type":"text","text":"초기 · 검출 · 임계 균열"}]}]},{"type":"tableCell","attrs":{"colspan":1,"rowspan":1,"colwidth":null,"align":null},"content":[{"type":"paragraph","content":[{"type":"text","text":"손상허용 설계의 세 기준점"}]}]}]}]},{"type":"heading","attrs":{"level":3},"content":[{"type":"text","text":"규격 색인"}]},{"type":"table","content":[{"type":"tableRow","content":[{"type":"tableHeader","attrs":{"colspan":1,"rowspan":1,"colwidth":null,"align":null},"content":[{"type":"paragraph","content":[{"type":"text","text":"분야"}]}]},{"type":"tableHeader","attrs":{"colspan":1,"rowspan":1,"colwidth":null,"align":null},"content":[{"type":"paragraph","content":[{"type":"text","text":"규격"}]}]}]},{"type":"tableRow","content":[{"type":"tableCell","attrs":{"colspan":1,"rowspan":1,"colwidth":null,"align":null},"content":[{"type":"paragraph","content":[{"type":"text","text":"파괴인성"}]}]},{"type":"tableCell","attrs":{"colspan":1,"rowspan":1,"colwidth":null,"align":null},"content":[{"type":"paragraph","content":[{"type":"text","text":"ASTM E399 (K) · E1820 (J·CTOD) · E1921 (마스터커브)"}]}]}]},{"type":"tableRow","content":[{"type":"tableCell","attrs":{"colspan":1,"rowspan":1,"colwidth":null,"align":null},"content":[{"type":"paragraph","content":[{"type":"text","text":"균열 성장"}]}]},{"type":"tableCell","attrs":{"colspan":1,"rowspan":1,"colwidth":null,"align":null},"content":[{"type":"paragraph","content":[{"type":"text","text":"ASTM E647"}]}]}]},{"type":"tableRow","content":[{"type":"tableCell","attrs":{"colspan":1,"rowspan":1,"colwidth":null,"align":null},"content":[{"type":"paragraph","content":[{"type":"text","text":"복합재 · 접착"}]}]},{"type":"tableCell","attrs":{"colspan":1,"rowspan":1,"colwidth":null,"align":null},"content":[{"type":"paragraph","content":[{"type":"text","text":"ASTM D5528 · D7905 · D6671 · ISO 15024"}]}]}]},{"type":"tableRow","content":[{"type":"tableCell","attrs":{"colspan":1,"rowspan":1,"colwidth":null,"align":null},"content":[{"type":"paragraph","content":[{"type":"text","text":"수소취화"}]}]},{"type":"tableCell","attrs":{"colspan":1,"rowspan":1,"colwidth":null,"align":null},"content":[{"type":"paragraph","content":[{"type":"text","text":"ISO 16573-1 (정하중) · -2 (저변형률속도)"}]}]}]},{"type":"tableRow","content":[{"type":"tableCell","attrs":{"colspan":1,"rowspan":1,"colwidth":null,"align":null},"content":[{"type":"paragraph","content":[{"type":"text","text":"손상허용"}]}]},{"type":"tableCell","attrs":{"colspan":1,"rowspan":1,"colwidth":null,"align":null},"content":[{"type":"paragraph","content":[{"type":"text","text":"FAA AC 25.571 · MIL-STD-1530 · NASA-STD-5009"}]}]}]}]}]}}],"assets":[{"name":"fracture-1-1.svg","alt":"초기 결함 가정에서 파괴역학 시험, 물성 정리, 균열 성장 적분, 해석과 카드, 검증까지 여섯 단계"},{"name":"fracture-4-1.svg","alt":"응력확대계수 범위에 따른 균열 성장률의 세 영역과 응력비의 영향"},{"name":"fracture-5-1.svg","alt":"초기 균열에서 임계 균열까지의 성장 이력과 검사 주기 설정"},{"name":"fracture-6-1.svg","alt":"모드 1 DCB, 모드 2 ENF, 혼합 모드 MMB 시편의 하중 방식 모식도"},{"name":"fracture-7-1.svg","alt":"동일한 파괴 에너지에서 최대 트랙션을 낮추면 코헤시브 존이 길어져 성긴 메시로도 풀 수 있게 되는 원리"}]}
