Repository: 4leaf321-nox321/MatNexus

# MatNexus

물성 관리 시스템. 시험 데이터를 등록하고, 전후처리해서 탄소성·점탄성 등의 물성으로
만들고, 통계 처리하고, 시뮬레이션 툴 입력으로 내보낸다. 장비 데이터 자동 수집
파이프라인까지 확장한다.

- 계획: [docs/개발계획.md](docs/개발계획.md) — **§0 진행 현황**에 재개 지점이 있다
- 결정 기록: [docs/adr/](docs/adr/)
- 현재 상태: **Phase 0~4 완료 — 파일에서 솔버 덱까지 인장 한 줄기가 닫혔다.**
  다음은 Phase 5(물성 확장 — DMA 처리부터).
- **운영 서버는 v0.1.4 에 머물러 있다.** Phase 2~4 가 아직 배포되지 않았고,
  올릴 때 마이그레이션이 16건 한꺼번에 돈다 — 백업을 먼저 받는다(아래 배포 절차).

운영 서버는 **창 두 개**로 돈다 — `run_server.ps1`(API·화면)과 `run_worker.ps1`(알림·
비동기 작업). 워커가 없으면 작업이 큐에 쌓이기만 하고 알림이 가지 않는다.

File: backend/seeds/guide/longlife-property-map.json (part 1 of 2)
{"key":"longlife-property-map","kind":"method","topic":"longlife","title":"장기수명 시험-물성 지도","summary":"피로·크리프·노화·균열·마모 — 수명을 지배하는 시험들이 각각 무엇을 주고, 그것이 CAE의 어디로 들어가며, 어디서부터가 측정이 아니라 외삽인지를 한 장에 정리했습니다. 개별 시험을 파기 전에 전체 판을 보는 용도입니다.","source_filename":"longlife-test-property-map-KR.html","sections":[{"key":"00-한-장으로-보는-전체-판","title":"00 · 전체 지도","position":1,"body":{"type":"doc","content":[{"type":"paragraph","content":[{"type":"text","text":"부품에 무엇이 작용하는가(하중·환경)에서 시작해, 그것이 어떤 손상 메커니즘을 깨우고, 그 메커니즘을 재는 시험이 무엇이며, 결과가 CAE의 "},{"type":"text","marks":[{"type":"bold"}],"text":"어느 자리"},{"type":"text","text":"로 들어가는지 — 이 네 단계가 장기수명 물성의 전부입니다."}]},{"type":"blockquote","content":[{"type":"image","attrs":{"src":"asset:longlife-property-map-1-1.svg","alt":"하중과 환경에서 손상 메커니즘을 거쳐 CAE 반영 형태로 이어지는 장기수명 물성 지도","title":null,"width":null,"height":null}}]},{"type":"paragraph","content":[{"type":"text","marks":[{"type":"bold"}],"text":"장기수명 물성 지도."},{"type":"text","text":" 아래쪽 네 칸이 결정적입니다 — 어떤 결과는 구성방정식이 되어 해석 안으로 들어가고, 어떤 결과는 해석이 끝난 뒤 후처리로만 쓰이며, 어떤 것은 아예 해석 밖 판정 기준으로 남습니다. 점선 영역의 "},{"type":"text","marks":[{"type":"bold"}],"text":"열화·노화"},{"type":"text","text":"는 그 자체가 하나의 메커니즘이면서 동시에 "},{"type":"text","marks":[{"type":"bold"}],"text":"나머지 세 메커니즘의 입력 물성을 시간에 따라 바꾸는"},{"type":"text","text":" 이중 역할을 합니다 — 그래서 다른 것들을 감싸고 있습니다."}]},{"type":"heading","attrs":{"level":4},"content":[{"type":"text","text":"① 구성방정식에 반영"}]},{"type":"paragraph","content":[{"type":"text","text":"재료의 응답 자체가 바뀌므로 "},{"type":"text","marks":[{"type":"bold"}],"text":"해석 안"},{"type":"text","text":"으로 들어갑니다. 크리프(Norton), 솔더 점소성(Anand), 점탄성(Prony)이 여기 속합니다. 해석 결과의 변형·응력이 직접 달라집니다."}]},{"type":"heading","attrs":{"level":4},"content":[{"type":"text","text":"② 손상 누적 후처리"}]},{"type":"paragraph","content":[{"type":"text","text":"해석은 응력·변형률만 주고, "},{"type":"text","marks":[{"type":"bold"}],"text":"수명은 그다음에"},{"type":"text","text":" 계산합니다. S-N·ε-N 곡선과 Miner 법칙을 nCode·FEMFAT·fe-safe 같은 도구가 적용합니다. 응력장이 바뀌지 않는다는 점이 ①과의 결정적 차이입니다."}]},{"type":"heading","attrs":{"level":4},"content":[{"type":"text","text":"③ 균열 · 계면 해석"}]},{"type":"paragraph","content":[{"type":"text","text":"균열이 이미 있다고 보고 "},{"type":"text","marks":[{"type":"bold"}],"text":"진전을 푸는"},{"type":"text","text":" 접근입니다. Paris 법칙, XFEM, VCCT, 코헤시브존(CZM). 검사 주기 산정과 접합부 파손 예측이 주 용도입니다."}]},{"type":"heading","attrs":{"level":4},"content":[{"type":"text","text":"④ 해석 밖 허용치"}]},{"type":"paragraph","content":[{"type":"text","text":"부식·UV·화학 노출처럼 "},{"type":"text","marks":[{"type":"bold"}],"text":"해석으로 옮기기 어려운"},{"type":"text","text":" 것들. 가속계수와 설계 판정 기준으로 남습니다. 억지로 해석에 넣기보다 시험 판정으로 관리하는 편이 정직합니다."}]}]}},{"key":"01-장기수명-물성은-왜-다른가","title":"01 · 장기수명 물성의 특수성","position":2,"body":{"type":"doc","content":[{"type":"paragraph","content":[{"type":"text","text":"앞선 DMA·인장·TMA 문서는 모두 "},{"type":"text","marks":[{"type":"bold"}],"text":"구성방정식"},{"type":"text","text":" 계열이었습니다. 시험 데이터가 곧 재료의 응답 법칙이 되고, 시험 범위 안에서는 측정이 곧 답이었습니다. 장기수명 물성은 두 가지가 다릅니다."}]},{"type":"bulletList","content":[{"type":"listItem","content":[{"type":"paragraph","content":[{"type":"text","marks":[{"type":"bold"}],"text":"시험 결과가 응답이 아니라 손상 규칙이 됩니다."},{"type":"text","text":" S-N 곡선은 \"이 응력에서 재료가 어떻게 변형하는가\"가 아니라 \"몇 번 만에 깨지는가\"를 말합니다. 그래서 해석의 "},{"type":"text","marks":[{"type":"bold"}],"text":"후처리"},{"type":"text","text":" 자리에 놓이는 경우가 많습니다."}]}]},{"type":"listItem","content":[{"type":"paragraph","content":[{"type":"text","marks":[{"type":"bold"}],"text":"필요한 시간이 시험 가능한 시간보다 항상 깁니다."},{"type":"text","text":" 10년을 보증해야 하는데 시험은 1000시간입니다. 그래서 예외 없이 "},{"type":"text","marks":[{"type":"bold"}],"text":"가속 후 외삽"},{"type":"text","text":"이라는 구조를 갖습니다."}]}]}]},{"type":"blockquote","content":[{"type":"image","attrs":{"src":"asset:longlife-property-map-2-1.svg","alt":"장기수명 시험의 시험 기간과 요구 수명 사이의 로그 격차","title":null,"width":null,"height":null}}]},{"type":"paragraph","content":[{"type":"text","marks":[{"type":"bold"}],"text":"거의 모든 장기수명 시험이 약 2 decade를 외삽합니다."},{"type":"text","text":" 파란 막대가 실제로 관측한 구간, 붉은 점선이 모델로 메우는 구간입니다. 시험 종류가 달라도 격차의 크기가 비슷하다는 점이 중요합니다 — 이 "},{"type":"text","marks":[{"type":"bold"}],"text":"2 decade"},{"type":"text","text":"가 장기수명 물성의 공통 리스크입니다."}]},{"type":"blockquote","content":[{"type":"heading","attrs":{"level":4},"content":[{"type":"text","text":"그래서 판단이 두 번 필요합니다"}]},{"type":"paragraph","content":[{"type":"text","text":"구성방정식 물성은 \"이 데이터가 맞는가\" 한 번만 물으면 됩니다. 장기수명 물성은 "},{"type":"text","marks":[{"type":"bold"}],"text":"\"이 데이터가 맞는가\"와 \"이 외삽이 맞는가\"를 따로"},{"type":"text","text":" 물어야 합니다. 인장 문서에서 네킹 이후 외삽을 다룰 때와 같은 구조인데, 여기서는 외삽 구간이 훨씬 길고 검증이 훨씬 어렵습니다."}]}]}]}},{"key":"02-하나의-형태-여섯-개의-법칙","title":"02 · 하나의 형태, 여섯 개의 법칙","position":3,"body":{"type":"doc","content":[{"type":"paragraph","content":[{"type":"text","text":"피로·크리프·노화의 대표 법칙들은 서로 무관해 보이지만, "},{"type":"text","marks":[{"type":"bold"}],"text":"전부 어떤 로그 좌표에서 직선"},{"type":"text","text":"입니다. 우연이 아니라 필연입니다 — 짧은 구간의 데이터를 길게 늘리려면 직선이어야 하기 때문입니다."}]},{"type":"blockquote","content":[{"type":"image","attrs":{"src":"asset:longlife-property-map-3-1.svg","alt":"여섯 개의 장기수명 법칙이 각자의 로그 좌표에서 모두 직선이 되는 모습","title":null,"width":null,"height":null}}]},{"type":"paragraph","content":[{"type":"text","marks":[{"type":"bold"}],"text":"같은 전략의 여섯 가지 변형."},{"type":"text","text":" 축을 로그로 잡아 직선을 만들고, 그 직선을 데이터 밖으로 연장합니다. 실무에서 다투는 것은 대부분 \"기울기가 얼마인가\"가 아니라 "},{"type":"text","marks":[{"type":"bold"}],"text":"\"이 직선이 어디까지 직선인가\""},{"type":"text","text":"입니다."}]},{"type":"table","content":[{"type":"tableRow","content":[{"type":"tableHeader","attrs":{"colspan":1,"rowspan":1,"colwidth":null,"align":null},"content":[{"type":"paragraph","content":[{"type":"text","text":"법칙"}]}]},{"type":"tableHeader","attrs":{"colspan":1,"rowspan":1,"colwidth":null,"align":null},"content":[{"type":"paragraph","content":[{"type":"text","text":"수식"}]}]},{"type":"tableHeader","attrs":{"colspan":1,"rowspan":1,"colwidth":null,"align":null},"content":[{"type":"paragraph","content":[{"type":"text","text":"직선이 되는 좌표"}]}]},{"type":"tableHeader","attrs":{"colspan":1,"rowspan":1,"colwidth":null,"align":null},"content":[{"type":"paragraph","content":[{"type":"text","text":"연장하는 방향"}]}]}]},{"type":"tableRow","content":[{"type":"tableCell","attrs":{"colspan":1,"rowspan":1,"colwidth":null,"align":null},"content":[{"type":"paragraph","content":[{"type":"text","text":"Basquin"}]}]},{"type":"tableCell","attrs":{"colspan":1,"rowspan":1,"colwidth":null,"align":null},"content":[{"type":"paragraph","content":[{"type":"text","text":"σa = σ′f (2Nf)^b"}]}]},{"type":"tableCell","attrs":{"colspan":1,"rowspan":1,"colwidth":null,"align":null},"content":[{"type":"paragraph","content":[{"type":"text","text":"log σ – log N"}]}]},{"type":"tableCell","attrs":{"colspan":1,"rowspan":1,"colwidth":null,"align":null},"content":[{"type":"paragraph","content":[{"type":"text","text":"낮은 응력 · 긴 수명"}]}]}]},{"type":"tableRow","content":[{"type":"tableCell","attrs":{"colspan":1,"rowspan":1,"colwidth":null,"align":null},"content":[{"type":"paragraph","content":[{"type":"text","text":"Coffin-Manson"}]}]},{"type":"tableCell","attrs":{"colspan":1,"rowspan":1,"colwidth":null,"align":null},"content":[{"type":"paragraph","content":[{"type":"text","text":"Δε/2 = (σ′f/E)(2Nf)^b + ε′f (2Nf)^c"}]}]},{"type":"tableCell","attrs":{"colspan":1,"rowspan":1,"colwidth":null,"align":null},"content":[{"type":"paragraph","content":[{"type":"text","text":"log Δε – log N"}]}]},{"type":"tableCell","attrs":{"colspan":1,"rowspan":1,"colwidth":null,"align":null},"content":[{"type":"paragraph","content":[{"type":"text","text":"작은 변형률 · 긴 수명"}]}]}]},{"type":"tableRow","content":[{"type":"tableCell","attrs":{"colspan":1,"rowspan":1,"colwidth":null,"align":null},"content":[{"type":"paragraph","content":[{"type":"text","text":"Paris"}]}]},{"type":"tableCell","attrs":{"colspan":1,"rowspan":1,"colwidth":null,"align":null},"content":[{"type":"paragraph","content":[{"type":"text","text":"da/dN = C (ΔK)^m"}]}]},{"type":"tableCell","attrs":{"colspan":1,"rowspan":1,"colwidth":null,"align":null},"content":[{"type":"paragraph","content":[{"type":"text","text":"log da/dN – log ΔK"}]}]},{"type":"tableCell","attrs":{"colspan":1,"rowspan":1,"colwidth":null,"align":null},"content":[{"type":"paragraph","content":[{"type":"text","text":"낮은 ΔK · 느린 진전"}]}]}]},{"type":"tableRow","content":[{"type":"tableCell","attrs":{"colspan":1,"rowspan":1,"colwidth":null,"align":null},"content":[{"type":"paragraph","content":[{"type":"text","text":"Norton-Bailey"}]}]},{"type":"tableCell","attrs":{"colspan":1,"rowspan":1,"colwidth":null,"align":null},"content":[{"type":"paragraph","content":[{"type":"text","text":"ε̇ = A σⁿ tᵐ"}]}]},{"type":"tableCell","attrs":{"colspan":1,"rowspan":1,"colwidth":null,"align":null},"content":[{"type":"paragraph","content":[{"type":"text","text":"log ε̇ – log σ"}]}]},{"type":"tableCell","attrs":{"colspan":1,"rowspan":1,"colwidth":null,"align":null},"content":[{"type":"paragraph","content":[{"type":"text","text":"낮은 응력 · 긴 시간"}]}]}]},{"type":"tableRow","content":[{"type":"tableCell","attrs":{"colspan":1,"rowspan":1,"colwidth":null,"align":null},"content":[{"type":"paragraph","content":[{"type":"text","text":"Arrhenius"}]}]},{"type":"tableCell","attrs":{"colspan":1,"rowspan":1,"colwidth":null,"align":null},"content":[{"type":"paragraph","content":[{"type":"text","text":"t = A exp(Ea/RT)"}]}]},{"type":"tableCell","attrs":{"colspan":1,"rowspan":1,"colwidth":null,"align":null},"content":[{"type":"paragraph","content":[{"type":"text","text":"log t – 1/T"}]}]},{"type":"tableCell","attrs":{"colspan":1,"rowspan":1,"colwidth":null,"align":null},"content":[{"type":"paragraph","content":[{"type":"text","text":"낮은 온도 · 긴 수명"}]}]}]},{"type":"tableRow","content":[{"type":"tableCell","attrs":{"colspan":1,"rowspan":1,"colwidth":null,"align":null},"content":[{"type":"paragraph","content":[{"type":"text","text":"Larson-Miller"}]}]},{"type":"tableCell","attrs":{"colspan":1,"rowspan":1,"colwidth":null,"align":null},"content":[{"type":"paragraph","content":[{"type":"text","text":"LMP = T(C + log t)"}]}]},{"type":"tableCell","attrs":{"colspan":1,"rowspan":1,"colwidth":null,"align":null},"content":[{"type":"paragraph","content":[{"type":"text","text":"σ – LMP"}]}]},{"type":"tableCell","attrs":{"colspan":1,"rowspan":1,"colwidth":null,"align":null},"content":[{"type":"paragraph","content":[{"type":"text","text":"낮은 온도 · 긴 시간"}]}]}]}]},{"type":"codeBlock","attrs":{"language":null},"content":[{"type":"text","text":"DMA 문서의 시간–온도 중첩(WLF)도 정확히 같은 계열입니다 — 온도로 시간을 사서 로그 축을 늘리는 방법입니다."}]}]}},{"key":"03-반복-하중","title":"03 · 반복 하중","position":4,"body":{"type":"doc","content":[{"type":"paragraph","content":[{"type":"text","text":"가장 수요가 크고 도구가 가장 성숙한 분야입니다. 핵심 분기는 "},{"type":"text","marks":[{"type":"bold"}],"text":"변형이 탄성 범위인가"},{"type":"text","text":"입니다 — 탄성이면 응력 기반(S-N), 국부 소성이 있으면 변형률 기반(ε-N)으로 가야 합니다. 대략 10⁴~10⁵ 사이클이 경계입니다."}]},{"type":"table","content":[{"type":"tableRow","content":[{"type":"tableHeader","attrs":{"colspan":1,"rowspan":1,"colwidth":null,"align":null},"content":[{"type":"paragraph","content":[{"type":"text","text":"시험 (규격)"}]}]},{"type":"tableHeader","attrs":{"colspan":1,"rowspan":1,"colwidth":null,"align":null},"content":[{"type":"paragraph","content":[{"type":"text","text":"산출 물성"}]}]},{"type":"tableHeader","attrs":{"colspan":1,"rowspan":1,"colwidth":null,"align":null},"content":[{"type":"paragraph","content":[{"type":"text","text":"CAE 반영"}]}]},{"type":"tableHeader","attrs":{"colspan":1,"rowspan":1,"colwidth":null,"align":null},"content":[{"type":"paragraph","content":[{"type":"text","text":"외삽 위험"}]}]}]},{"type":"tableRow","content":[{"type":"tableCell","attrs":{"colspan":1,"rowspan":1,"colwidth":null,"align":null},"content":[{"type":"paragraph","content":[{"type":"text","text":"축하중 피로"},{"type":"hardBreak"},{"type":"text","text":"ASTM E466 · ISO 1099"}]}]},{"type":"tableCell","attrs":{"colspan":1,"rowspan":1,"colwidth":null,"align":null},"content":[{"type":"paragraph","content":[{"type":"text","text":"S-N 곡선, Basquin b, 피로한도"}]}]},{"type":"tableCell","attrs":{"colspan":1,"rowspan":1,"colwidth":null,"align":null},"content":[{"type":"paragraph","content":[{"type":"text","text":"손상 누적 후처리"},{"type":"hardBreak"},{"type":"text","text":"(Miner)"}]}]},{"type":"tableCell","attrs":{"colspan":1,"rowspan":1,"colwidth":null,"align":null},"content":[{"type":"paragraph","content":[{"type":"text","text":"중 — 시험 10⁷ → 요구 10⁸·⁹ 사이클"}]}]}]},{"type":"tableRow","content":[{"type":"tableCell","attrs":{"colspan":1,"rowspan":1,"colwidth":null,"align":null},"content":[{"type":"paragraph","content":[{"type":"text","text":"변형률 제어 피로"},{"type":"hardBreak"},{"type":"text","text":"ASTM E606 · ISO 12106"}]}]},{"type":"tableCell","attrs":{"colspan":1,"rowspan":1,"colwidth":null,"align":null},"content":[{"type":"paragraph","content":[{"type":"text","text":"ε-N 곡선, 순환 응력-변형률 곡선"}]}]},{"type":"tableCell","attrs":{"colspan":1,"rowspan":1,"colwidth":null,"align":null},"content":[{"type":"paragraph","content":[{"type":"text","text":"노치부 국부 변형률 + Neuber"}]}]},{"type":"tableCell","attrs":{"colspan":1,"rowspan":1,"colwidth":null,"align":null},"content":[{"type":"paragraph","content":[{"type":"text","text":"낮음 — 대신 시험 비용이 큼"}]}]}]},{"type":"tableRow","content":[{"type":"tableCell","attrs":{"colspan":1,"rowspan":1,"colwidth":null,"align":null},"content":[{"type":"paragraph","content":[{"type":"text","text":"다축 피로"}]}]},{"type":"tableCell","attrs":{"colspan":1,"rowspan":1,"colwidth":null,"align":null},"content":[{"type":"paragraph","content":[{"type":"text","text":"임계면 파라미터"},{"type":"hardBreak"},{"type":"text","text":"(Findley · Fatemi-Socie · Dang Van)"}]}]},{"type":"tableCell","attrs":{"colspan":1,"rowspan":1,"colwidth":null,"align":null},"content":[{"type":"paragraph","content":[{"type":"text","text":"임계면 탐색 후처리"}]}]},{"type":"tableCell","attrs":{"colspan":1,"rowspan":1,"colwidth":null,"align":null},"content":[{"type":"paragraph","content":[{"type":"text","text":"중 — 비비례 하중에서 불확실"}]}]}]},{"type":"tableRow","content":[{"type":"tableCell","attrs":{"colspan":1,"rowspan":1,"colwidth":null,"align":null},"content":[{"type":"paragraph","content":[{"type":"text","text":"용접부 피로"}]}]},{"type":"tableCell","attrs":{"colspan":1,"rowspan":1,"colwidth":null,"align":null},"content":[{"type":"paragraph","content":[{"type":"text","text":"FAT 등급, 핫스팟·노치응력 S-N"}]}]},{"type":"tableCell","attrs":{"colspan":1,"rowspan":1,"colwidth":null,"align":null},"content":[{"type":"paragraph","content":[{"type":"text","text":"구조응력 후처리"}]}]},{"type":"tableCell","attrs":{"colspan":1,"rowspan":1,"colwidth":null,"align":null},"content":[{"type":"paragraph","content":[{"type":"text","text":"낮음 — IIW 등 표준 등급 존재"}]}]}]},{"type":"tableRow","content":[{"type":"tableCell","attrs":{"colspan":1,"rowspan":1,"colwidth":null,"align":null},"content":[{"type":"paragraph","content":[{"type":"text","text":"랜덤 진동"}]}]},{"type":"tableCell","attrs":{"colspan":1,"rowspan":1,"colwidth":null,"align":null},"content":[{"type":"paragraph","content":[{"type":"text","text":"PSD 기반 수명 (Dirlik)"}]}]},{"type":"tableCell","attrs":{"colspan":1,"rowspan":1,"colwidth":null,"align":null},"content":[{"type":"paragraph","content":[{"type":"text","text":"주파수영역 수명 계산"}]}]},{"type":"tableCell","attrs":{"colspan":1,"rowspan":1,"colwidth":null,"align":null},"content":[{"type":"paragraph","content":[{"type":"text","text":"중 — 비정상·비가우시안이면 붕괴"}]}]}]},{"type":"tableRow","content":[{"type":"tableCell","attrs":{"colspan":1,"rowspan":1,"colwidth":null,"align":null},"content":[{"type":"paragraph","content":[{"type":"text","text":"고무 피로"}]}]},{"type":"tableCell","attrs":{"colspan":1,"rowspan":1,"colwidth":null,"align":null},"content":[{"type":"paragraph","content":[{"type":"text","text":"인열에너지 T, dc/dN = A·T^F"}]}]},{"type":"tableCell","attrs":{"colspan":1,"rowspan":1,"colwidth":null,"align":null},"content":[{"type":"paragraph","content":[{"type":"text","text":"균열성장 기반 수명"}]}]},{"type":"tableCell","attrs":{"colspan":1,"rowspan":1,"colwidth":null,"align":null},"content":[{"type":"paragraph","content":[{"type":"text","text":"높음 — 배합·온도 의존이 큼"}]}]}]},{"type":"tableRow","content":[{"type":"tableCell","attrs":{"colspan":1,"rowspan":1,"colwidth":null,"align":null},"content":[{"type":"paragraph","content":[{"type":"text","text":"솔더 열사이클"},{"type":"hardBreak"},{"type":"text","text":"JEDEC JESD22"}]}]},{"type":"tableCell","attrs":{"colspan":1,"rowspan":1,"colwidth":null,"align":null},"content":[{"type":"paragraph","content":[{"type":"text","text":"Anand 상수 + Darveaux 계수"}]}]},{"type":"tableCell","attrs":{"colspan":1,"rowspan":1,"colwidth":null,"align":null},"content":[{"type":"paragraph","content":[{"type":"text","text":"구성방정식 + 에너지 기반 후처리"}]}]},{"type":"tableCell","attrs":{"colspan":1,"rowspan":1,"colwidth":null,"align":null},"content":[{"type":"paragraph","content":[{"type":"text","text":"높음 — 사이클 조건 의존"}]}]}]}]},{"type":"heading","attrs":{"level":3},"content":[{"type":"text","text":"실무에서 가장 크게 틀리는 지점"}]},{"type":"bulletList","content":[{"type":"listItem","content":[{"type":"paragraph","content":[{"type":"text","marks":[{"type":"bold"}],"text":"순환 곡선은 정적 곡선과 다릅니다."},{"type":"text","text":" 대부분의 금속은 반복 하중을 받으면 순환 경화 또는 연화합니다. 인장시험에서 얻은 소성곡선을 그대로 피로 해석에 쓰면 국부 변형률이 틀립니다. ε-N 시험에서는 "},{"type":"text","marks":[{"type":"bold"}],"text":"순환 응력-변형률 곡선(Ramberg-Osgood)이 함께 나옵니다"},{"type":"text","text":" — 이게 진짜 산출물의 절반입니다."}]}]},{"type":"listItem","content":[{"type":"paragraph","content":[{"type":"text","marks":[{"type":"bold"}],"text":"수명 산포는 물성의 일부입니다."},{"type":"text","text":" 같은 응력에서 파단 수명이 5~10배 흩어지는 것이 정상입니다(로그정규, 표준편차 0.2~0.3 decade). 평균 S-N만 쓰면 "},{"type":"text","marks":[{"type":"bold"}],"text":"절반의 부품이 예측보다 먼저 고장납니다."},{"type":"text","text":" 최소 3응력 수준 × 각 5개 이상으로 P-S-N을 만들고, 설계에는 하위 신뢰구간을 쓰세요."}]}]},{"type":"listItem","content":[{"type":"paragraph","content":[{"type":"text","marks":[{"type":"bold"}],"text":"시편과 실물은 다릅니다."},{"type":"text","text":" 표면 조도, 크기 효과, 잔류응력, 도금·쇼트피닝이 피로한도를 쉽게 30~50% 바꿉니다. 시편 S-N에 보정계수를 곱하는 것이 표준 절차인데, "},{"type":"text","marks":[{"type":"bold"}],"text":"이 보정이 재료 데이터 자체보다 큰 오차원"},{"type":"text","text":"인 경우가 많습니다."}]}]},{"type":"listItem","content":[{"type":"paragraph","content":[{"type":"text","marks":[{"type":"bold"}],"text":"평균응력을 빼먹지 마세요."},{"type":"text","text":" 조립 응력, 잔류응력, 열응력은 모두 평균응력으로 작동합니다. Haigh 선도에서 보정하지 않으면 압축 잔류응력의 이득을 통째로 놓치거나 인장 평균응력의 해악을 놓칩니다."}]}]},{"type":"listItem","content":[{"type":"paragraph","content":[{"type":"text","marks":[{"type":"bold"}],"text":"Miner 법칙의 합은 1이 아닙니다."},{"type":"text","text":" 실제 파손 시점의 Σn/N은 0.3~3 범위로 흩어집니다. 하중 순서 효과 때문입니다. 이 값을 1로 고정한 판정은 안전율이 아니라 가정입니다."}]}]}]}]}},{"key":"04-지속-하중과-응력완화","title":"04 · 지속 하중과 응력완화","position":5,"body":{"type":"doc","content":[{"type":"paragraph","content":[{"type":"text","text":"같은 물리의 두 얼굴입니다. 하중을 붙잡아 두면 변형이 늘고(크리프), 변형을 붙잡아 두면 응력이 준다(응력완화). 볼트 이완, 스냅핏 헐거워짐, 개스킷 누설, 고온 부품 변형이 전부 여기 속합니다."}]},{"type":"table","content":[{"type":"tableRow","content":[{"type":"tableHeader","attrs":{"colspan":1,"rowspan":1,"colwidth":null,"align":null},"content":[{"type":"paragraph","content":[{"type":"text","text":"시험 (규격)"}]}]},{"type":"tableHeader","attrs":{"colspan":1,"rowspan":1,"colwidth":null,"align":null},"content":[{"type":"paragraph","content":[{"type":"text","text":"산출 물성"}]}]},{"type":"tableHeader","attrs":{"colspan":1,"rowspan":1,"colwidth":null,"align":null},"content":[{"type":"paragraph","content":[{"type":"text","text":"CAE 반영"}]}]},{"type":"tableHeader","attrs":{"colspan":1,"rowspan":1,"colwidth":null,"align":null},"content":[{"type":"paragraph","content":[{"type":"text","text":"외삽 위험"}]}]}]},{"type":"tableRow","content":[{"type":"tableCell","attrs":{"colspan":1,"rowspan":1,"colwidth":null,"align":null},"content":[{"type":"paragraph","content":[{"type":"text","text":"금속 고온 크리프"},{"type":"hardBreak"},{"type":"text","text":"ASTM E139"}]}]},{"type":"tableCell","attrs":{"colspan":1,"rowspan":1,"colwidth":null,"align":null},"content":[{"type":"paragraph","content":[{"type":"text","text":"Norton-Bailey A·n·m, 1·2·3차 곡선"}]}]},{"type":"tableCell","attrs":{"colspan":1,"rowspan":1,"colwidth":null,"align":null},"content":[{"type":"paragraph","content":[{"type":"text","marks":[{"type":"bold"}],"text":"구성방정식"},{"type":"hardBreak"},{"type":"text","text":"Abaqus "},{"type":"text","marks":[{"type":"code"}],"text":"*CREEP"},{"type":"text","text":", Ansys "},{"type":"text","marks":[{"type":"code"}],"text":"TB,CREEP"}]}]},{"type":"tableCell","attrs":{"colspan":1,"rowspan":1,"colwidth":null,"align":null},"content":[{"type":"paragraph","content":[{"type":"text","text":"중 — 응력 지수 n이 응력대별로 변함"}]}]}]},{"type":"tableRow","content":[{"type":"tableCell","attrs":{"colspan":1,"rowspan":1,"colwidth":null,"align":null},"content":[{"type":"paragraph","content":[{"type":"text","text":"크리프 파단"}]}]},{"type":"tableCell","attrs":{"colspan":1,"rowspan":1,"colwidth":null,"align":null},"content":[{"type":"paragraph","content":[{"type":"text","text":"파단 시간, Larson-Miller 마스터커브"}]}]},{"type":"tableCell","attrs":{"colspan":1,"rowspan":1,"colwidth":null,"align":null},"content":[{"type":"paragraph","content":[{"type":"text","text":"수명 판정 (해석 밖)"}]}]},{"type":"tableCell","attrs":{"colspan":1,"rowspan":1,"colwidth":null,"align":null},"content":[{"type":"paragraph","content":[{"type":"text","text":"높음 — 온도 외삽이 곧 수명 외삽"}]}]}]},{"type":"tableRow","content":[{"type":"tableCell","attrs":{"colspan":1,"rowspan":1,"colwidth":null,"align":null},"content":[{"type":"paragraph","content":[{"type":"text","text":"플라스틱 인장 크리프"},{"type":"hardBreak"},{"type":"text","text":"ISO 899-1"}]}]},{"type":"tableCell","attrs":{"colspan":1,"rowspan":1,"colwidth":null,"align":null},"content":[{"type":"paragraph","content":[{"type":"text","text":"등시간 응력-변형률 곡선, 크리프 모듈러스 Ec(t)"}]}]},{"type":"tableCell","attrs":{"colspan":1,"rowspan":1,"colwidth":null,"align":null},"content":[{"type":"paragraph","content":[{"type":"text","text":"유사탄성 해석 — E 대신 Ec(t) 사용"}]}]},{"type":"tableCell","attrs":{"colspan":1,"rowspan":1,"colwidth":null,"align":null},"content":[{"type":"paragraph","content":[{"type":"text","text":"중 — 1000 h → 10년"}]}]}]},{"type":"tableRow","content":[{"type":"tableCell","attrs":{"colspan":1,"rowspan":1,"colwidth":null,"align":null},"content":[{"type":"paragraph","content":[{"type":"text","text":"고무 압축응력완화"},{"type":"hardBreak"},{"type":"text","text":"ISO 3384"}]}]},{"type":"tableCell","attrs":{"colspan":1,"rowspan":1,"colwidth":null,"align":null},"content":[{"type":"paragraph","content":[{"type":"text","text":"잔류 실링력 vs 시간·온도"}]}]},{"type":"tableCell","attrs":{"colspan":1,"rowspan":1,"colwidth":null,"align":null},"content":[{"type":"paragraph","content":[{"type":"text","text":"씰 누설 판정 (해석 밖)"}]}]},{"type":"tableCell","attrs":{"colspan":1,"rowspan":1,"colwidth":null,"align":null},"content":[{"type":"paragraph","content":[{"type":"text","text":"중 — Arrhenius 외삽 병용"}]}]}]},{"type":"tableRow","content":[{"type":"tableCell","attrs":{"colspan":1,"rowspan":1,"colwidth":null,"align":null},"content":[{"type":"paragraph","content":[{"type":"text","text":"압축영구줄음률"},{"type":"hardBreak"},{"type":"text","text":"ISO 815"}]}]},{"type":"tableCell","attrs":{"colspan":1,"rowspan":1,"colwidth":null,"align":null},"content":[{"type":"paragraph","content":[{"type":"text","text":"영구 변형률 잔존율 CS"}]}]},{"type":"tableCell","attrs":{"colspan":1,"rowspan":1,"colwidth":null,"align":null},"content":[{"type":"paragraph","content":[{"type":"text","text":"정성 판정"}]}]},{"type":"tableCell","attrs":{"colspan":1,"rowspan":1,"colwidth":null,"align":null},"content":[{"type":"paragraph","content":[{"type":"text","text":"— 비교용 지표"}]}]}]},{"type":"tableRow","content":[{"type":"tableCell","attrs":{"colspan":1,"rowspan":1,"colwidth":null,"align":null},"content":[{"type":"paragraph","content":[{"type":"text","text":"솔더 크리프"}]}]},{"type":"tableCell","attrs":{"colspan":1,"rowspan":1,"colwidth":null,"align":null},"content":[{"type":"paragraph","content":[{"type":"text","text":"Anand 9개 상수"}]}]},{"type":"tableCell","attrs":{"colspan":1,"rowspan":1,"colwidth":null,"align":null},"content":[{"type":"paragraph","content":[{"type":"text","marks":[{"type":"bold"}],"text":"구성방정식"},{"type":"hardBreak"},{"type":"text","marks":[{"type":"code"}],"text":"*MAT_ANAND"},{"type":"text","text":" · "},{"type":"text","marks":[{"type":"code"}],"text":"TB,ANAND"}]}]},{"type":"tableCell","attrs":{"colspan":1,"rowspan":1,"colwidth":null,"align":null},"content":[{"type":"paragraph","content":[{"type":"text","text":"중 — 온도·변형률속도 범위 확인 필요"}]}]}]}]},{"type":"heading","attrs":{"level":3},"content":[{"type":"text","text":"DMA 문서의 Prony와 무엇이 다른가"}]},{"type":"paragraph","content":[{"type":"text","text":"물리는 같습니다 — 둘 다 시간 의존 거동입니다. 그런데 "},{"type":"text","marks":[{"type":"bold"}],"text":"시간 스케일이 다르고, 그래서 다른 모델을 씁니다."}]},{"type":"bulletList","content":[{"type":"listItem","content":[{"type":"paragraph","content":[{"type":"text","marks":[{"type":"bold"}],"text":"Prony(점탄성)"},{"type":"text","text":"는 초~시간 영역, "},{"type":"text","marks":[{"type":"bold"}],"text":"선형"},{"type":"text","text":"이고 완전히 회복 가능한 거동을 다룹니다. NVH·충격·진동이 대상입니다."}]}]},{"type":"listItem","content":[{"type":"paragraph","content":[{"type":"text","marks":[{"type":"bold"}],"text":"크리프(Norton 계열)"},{"type":"text","text":"는 시간~년 영역, "},{"type":"text","marks":[{"type":"bold"}],"text":"비선형"},{"type":"text","text":"(응력의 멱함수)이고 비가역 변형을 다룹니다. 응력이 두 배면 변형률 속도가 2ⁿ배(n = 3~7) 늘어납니다."}]}]},{"type":"listItem","content":[{"type":"paragraph","content":[{"type":"text","text":"DMA 마스터커브를 년 단위까지 늘려서 크리프를 예측하려는 시도는 대개 실패합니다. 그 영역은 이미 선형 점탄성 가정 밖입니다."}]}]}]},{"type":"blockquote","content":[{"type":"heading","attrs":{"level":4},"content":[{"type":"text","text":"2차 크리프만 보면 파단을 못 잡습니다"}]},{"type":"paragraph","content":[{"type":"text","text":"Norton 식은 "},{"type":"text","marks":[{"type":"bold"}],"text":"정상(2차) 크리프"},{"type":"text","text":"의 기울기만 기술합니다. 실제 파손은 변형률 속도가 다시 치솟는 "},{"type":"text","marks":[{"type":"bold"}],"text":"3차 크리프"},{"type":"text","text":"에서 일어나는데, 이 구간은 Norton 식에 없습니다. 변형량 판정(예: 1% 변형)만 필요하면 Norton으로 충분하지만, "},{"type":"text","marks":[{"type":"bold"}],"text":"파단 시점"},{"type":"text","text":"이 필요하면 크리프 파단 시험과 Larson-Miller가 별도로 있어야 합니다."}]}]}]}},{"key":"05-시간-자체가-물성을-바꾼다","title":"05 · 시간 경과에 따른 물성 변화","position":6,"body":{"type":"doc","content":[{"type":"paragraph","content":[{"type":"text","text":"앞의 두 메커니즘은 하중이 손상을 만듭니다. 노화는 다릅니다 — "},{"type":"text","marks":[{"type":"bold"}],"text":"가만히 두어도 재료가 변합니다."},{"type":"text","text":" 그리고 변한 재료로 다시 피로·크리프를 겪습니다. 지도에서 노화가 다른 것들을 감싸고 있는 이유입니다."}]},{"type":"table","content":[{"type":"tableRow","content":[{"type":"tableHeader","attrs":{"colspan":1,"rowspan":1,"colwidth":null,"align":null},"content":[{"type":"paragraph","content":[{"type":"text","text":"시험 (규격)"}]}]},{"type":"tableHeader","attrs":{"colspan":1,"rowspan":1,"colwidth":null,"align":null},"content":[{"type":"paragraph","content":[{"type":"text","text":"산출 물성"}]}]},{"type":"tableHeader","attrs":{"colspan":1,"rowspan":1,"colwidth":null,"align":null},"content":[{"type":"paragraph","content":[{"type":"text","text":"CAE 반영"}]}]},{"type":"tableHeader","attrs":{"colspan":1,"rowspan":1,"colwidth":null,"align":null},"content":[{"type":"paragraph","content":[{"type":"text","text":"외삽 위험"}]}]}]},{"type":"tableRow","content":[{"type":"tableCell","attrs":{"colspan":1,"rowspan":1,"colwidth":null,"align":null},"content":[{"type":"paragraph","content":[{"type":"text","text":"열노화 (오븐 에이징)"},{"type":"hardBreak"},{"type":"text","text":"ISO 188 · UL 746B"}]}]},{"type":"tableCell","attrs":{"colspan":1,"rowspan":1,"colwidth":null,"align":null},"content":[{"type":"paragraph","content":[{"type":"text","text":"물성 유지율 곡선 → Arrhenius Ea, RTI"}]}]},{"type":"tableCell","attrs":{"colspan":1,"rowspan":1,"colwidth":null,"align":null},"content":[{"type":"paragraph","content":[{"type":"text","text":"EOL 물성카드 재작성"}]}]},{"type":"tableCell","attrs":{"colspan":1,"rowspan":1,"colwidth":null,"align":null},"content":[{"type":"paragraph","content":[{"type":"text","marks":[{"type":"bold"}],"text":"높음"},{"type":"text","text":" — 메커니즘 전환 위험"}]}]}]},{"type":"tableRow","content":[{"type":"tableCell","attrs":{"colspan":1,"rowspan":1,"colwidth":null,"align":null},"content":[{"type":"paragraph","content":[{"type":"text","text":"산화 유도 시간 OIT"},{"type":"hardBreak"},{"type":"text","text":"ISO 11357-6 · ASTM D3895"}]}]},{"type":"tableCell","attrs":{"colspan":1,"rowspan":1,"colwidth":null,"align":null},"content":[{"type":"paragraph","content":[{"type":"text","text":"OIT [min], 산화유도온도"}]}]},{"type":"tableCell","attrs":{"colspan":1,"rowspan":1,"colwidth":null,"align":null},"content":[{"type":"paragraph","content":[{"type":"text","text":"항산화제 잔량 지표 (해석 밖)"}]}]},{"type":"tableCell","attrs":{"colspan":1,"rowspan":1,"colwidth":null,"align":null},"content":[{"type":"paragraph","content":[{"type":"text","text":"— 상대 비교용"}]}]}]},{"type":"tableRow","content":[{"type":"tableCell","attrs":{"colspan":1,"rowspan":1,"colwidth":null,"align":null},"content":[{"type":"paragraph","content":[{"type":"text","text":"습열 (85 °C / 85 %RH)"},{"type":"hardBreak"},{"type":"text","text":"PCT 121 °C"}]}]},{"type":"tableCell","attrs":{"colspan":1,"rowspan":1,"colwidth":null,"align":null},"content":[{"type":"paragraph","content":[{"type":"text","text":"가수분해에 의한 물성 저하율"}]}]},{"type":"tableCell","attrs":{"colspan":1,"rowspan":1,"colwidth":null,"align":null},"content":[{"type":"paragraph","content":[{"type":"text","text":"EOL 물성카드"}]}]},{"type":"tableCell","attrs":{"colspan":1,"rowspan":1,"colwidth":null,"align":null},"content":[{"type":"paragraph","content":[{"type":"text","text":"높음 — 확산·반응 결합"}]}]}]},{"type":"tableRow","content":[{"type":"tableCell","attrs":{"colspan":1,"rowspan":1,"colwidth":null,"align":null},"content":[{"type":"paragraph","content":[{"type":"text","text":"촉진 내후성"},{"type":"hardBreak"},{"type":"text","text":"ISO 4892 · SAE J2527"}]}]},{"type":"tableCell","attrs":{"colspan":1,"rowspan":1,"colwidth":null,"align":null},"content":[{"type":"paragraph","content":[{"type":"text","text":"색차·광택·물성 유지율, 가속계수"}]}]},{"type":"tableCell","attrs":{"colspan":1,"rowspan":1,"colwidth":null,"align":null},"content":[{"type":"paragraph","content":[{"type":"text","text":"해석 밖 판정"}]}]},{"type":"tableCell","attrs":{"colspan":1,"rowspan":1,"colwidth":null,"align":null},"content":[{"type":"paragraph","content":[{"type":"text","marks":[{"type":"bold"}],"text":"매우 높음"},{"type":"text","text":" — 옥외 상관 필수"}]}]}]},{"type":"tableRow","content":[{"type":"tableCell","attrs":{"colspan":1,"rowspan":1,"colwidth":null,"align":null},"content":[{"type":"paragraph","content":[{"type":"text","text":"환경응력균열 ESC"},{"type":"hardBreak"},{"type":"text","text":"ASTM D1693 · FNCT"}]}]},{"type":"tableCell","attrs":{"colspan":1,"rowspan":1,"colwidth":null,"align":null},"content":[{"type":"paragraph","content":[{"type":"text","text":"임계 변형률·응력, 파단 시간"}]}]},{"type":"tableCell","attrs":{"colspan":1,"rowspan":1,"colwidth":null,"align":null},"content":[{"type":"paragraph","content":[{"type":"text","text":"설계 허용 변형률"}]}]},{"type":"tableCell","attrs":{"colspan":1,"rowspan":1,"colwidth":null,"align":null},"content":[{"type":"paragraph","content":[{"type":"text","text":"높음 — 화학종에 민감"}]}]}]},{"type":"tableRow","content":[{"type":"tableCell","attrs":{"colspan":1,"rowspan":1,"colwidth":null,"align":null},"content":[{"type":"paragraph","content":[{"type":"text","text":"오존 균열"},{"type":"hardBreak"},{"type":"text","text":"ISO 1431"}]}]},{"type":"tableCell","attrs":{"colspan":1,"rowspan":1,"colwidth":null,"align":null},"content":[{"type":"paragraph","content":[{"type":"text","text":"균열 발생 시간"}]}]},{"type":"tableCell","attrs":{"colspan":1,"rowspan":1,"colwidth":null,"align":null},"content":[{"type":"paragraph","content":[{"type":"text","text":"배합 판정"}]}]},{"type":"tableCell","attrs":{"colspan":1,"rowspan":1,"colwidth":null,"align":null},"content":[{"type":"paragraph","content":[{"type":"text","text":"— 합부 판정용"}]}]}]}]},{"type":"heading","attrs":{"level":3},"content":[{"type":"text","text":"노화를 CAE로 가져오는 현실적인 방법"}]},{"type":"paragraph","content":[{"type":"text","text":"노화 자체를 해석에 넣는 시도(경화도·산화도를 상태변수로 추적)는 연구 단계에서는 있지만 실무에서는 드뭅니다. 대신 "},{"type":"text","marks":[{"type":"bold"}],"text":"물성 카드를 두 벌 만드는 것"},{"type":"text","text":"이 표준적인 절충입니다."}]},{"type":"orderedList","attrs":{"start":1,"type":null},"content":[{"type":"listItem","content":[{"type":"paragraph","content":[{"type":"text","marks":[{"type":"bold"}],"text":"BOL 물성 — 초기 상태"},{"type":"text","text":" 새 재료로 인장·DMA·TMA를 수행해 지금까지 만든 카드들을 그대로 씁니다."}]}]},{"type":"listItem","content":[{"type":"paragraph","content":[{"type":"text","marks":[{"type":"bold"}],"text":"EOL 물성 — 수명 말기 상태"},{"type":"text","text":" Arrhenius로 결정한 등가 노화 조건(예: 120 °C × 1000 h ≈ 80 °C × 10년)으로 시편을 노화시킨 뒤 "},{"type":"text","marks":[{"type":"bold"}],"text":"같은 시험을 반복"},{"type":"text","text":"합니다. 여기서 나온 값으로 두 번째 카드를 만듭니다."}]}]},{"type":"listItem","content":[{"type":"paragraph","content":[{"type":"text","marks":[{"type":"bold"}],"text":"두 카드로 각각 해석하고 나쁜 쪽을 본다"},{"type":"text","text":" 강성이 필요한 검토(NVH, 변형)는 대개 EOL이 유리하고, 연성이 필요한 검토(충돌, 낙하)는 EOL이 불리합니다. "},{"type":"text","marks":[{"type":"bold"}],"text":"항목마다 지배 조건이 다르므로"},{"type":"text","text":" 둘 다 돌리는 것이 안전합니다."}]}]}]},{"type":"paragraph","content":[{"type":"text","text":"이 방식의 장점은 정직하다는 것입니다 — 노화 모델을 해석에 숨기지 않고, 노화된 재료를 실제로 측정해서 씁니다. 비용은 "},{"type":"text","marks":[{"type":"bold"}],"text":"시험을 두 번 하는 것"},{"type":"text","text":"입니다."}]}]}},{"key":"06-이미-결함이-있다고-가정할-때","title":"06 · 결함 가정 접근","position":7,"body":{"type":"doc","content":[{"type":"paragraph","content":[{"type":"text","text":"피로가 \"언제 균열이 생기는가\"라면, 파괴역학은 "},{"type":"text","marks":[{"type":"bold"}],"text":"\"이미 있는 균열이 얼마나 빨리 자라는가\""},{"type":"text","text":"를 봅니다. 용접부·주조품·복합재·접착부처럼 초기 결함을 피할 수 없는 곳, 그리고 검사 주기를 정해야 하는 곳에서 필수입니다."}]},{"type":"table","content":[{"type":"tableRow","content":[{"type":"tableHeader","attrs":{"colspan":1,"rowspan":1,"colwidth":null,"align":null},"content":[{"type":"paragraph","content":[{"type":"text","text":"시험 (규격)"}]}]},{"type":"tableHeader","attrs":{"colspan":1,"rowspan":1,"colwidth":null,"align":null},"content":[{"type":"paragraph","content":[{"type":"text","text":"산출 물성"}]}]},{"type":"tableHeader","attrs":{"colspan":1,"rowspan":1,"colwidth":null,"align":null},"content":[{"type":"paragraph","content":[{"type":"text","text":"CAE 반영"}]}]},{"type":"tableHeader","attrs":{"colspan":1,"rowspan":1,"colwidth":null,"align":null},"content":[{"type":"paragraph","content":[{"type":"text","text":"외삽 위험"}]}]}]},{"type":"tableRow","content":[{"type":"tableCell","attrs":{"colspan":1,"rowspan":1,"colwidth":null,"align":null},"content":[{"type":"paragraph","content":[{"type":"text","text":"파괴인성"},{"type":"hardBreak"},{"type":"text","text":"ASTM E399 (K_IC)"}]}]},{"type":"tableCell","attrs":{"colspan":1,"rowspan":1,"colwidth":null,"align":null},"content":[{"type":"paragraph","content":[{"type":"text","text":"평면변형 파괴인성 K_IC"}]}]},{"type":"tableCell","attrs":{"colspan":1,"rowspan":1,"colwidth":null,"align":null},"content":[{"type":"paragraph","content":[{"type":"text","text":"임계 균열 크기 판정"}]}]},{"type":"tableCell","attrs":{"colspan":1,"rowspan":1,"colwidth":null,"align":null},"content":[{"type":"paragraph","content":[{"type":"text","text":"낮음 — 단, 두께 요건 충족 필수"}]}]}]},{"type":"tableRow","content":[{"type":"tableCell","attrs":{"colspan":1,"rowspan":1,"colwidth":null,"align":null},"content":[{"type":"paragraph","content":[{"type":"text","text":"탄소성 파괴인성"},{"type":"hardBreak"},{"type":"text","text":"ASTM E1820"}]}]},{"type":"tableCell","attrs":{"colspan":1,"rowspan":1,"colwidth":null,"align":null},"content":[{"type":"paragraph","content":[{"type":"text","text":"J_IC, CTOD, J-R 곡선"}]}]},{"type":"tableCell","attrs":{"colspan":1,"rowspan":1,"colwidth":null,"align":null},"content":[{"type":"paragraph","content":[{"type":"text","text":"연성 재료의 균열 개시·성장"}]}]},{"type":"tableCell","attrs":{"colspan":1,"rowspan":1,"colwidth":null,"align":null},"content":[{"type":"paragraph","content":[{"type":"text","text":"낮음"}]}]}]},{"type":"tableRow","content":[{"type":"tableCell","attrs":{"colspan":1,"rowspan":1,"colwidth":null,"align":null},"content":[{"type":"paragraph","content":[{"type":"text","text":"피로균열 진전"},{"type":"hardBreak"},{"type":"text","text":"ASTM E647"}]}]},{"type":"tableCell","attrs":{"colspan":1,"rowspan":1,"colwidth":null,"align":null},"content":[{"type":"paragraph","content":[{"type":"text","text":"da/dN–ΔK, Paris C·m, ΔK_th, R비 영향"}]}]},{"type":"tableCell","attrs":{"colspan":1,"rowspan":1,"colwidth":null,"align":null},"content":[{"type":"paragraph","content":[{"type":"text","marks":[{"type":"bold"}],"text":"균열 해석"},{"type":"hardBreak"},{"type":"text","text":"XFEM · NASGRO · 검사주기"}]}]},{"type":"tableCell","attrs":{"colspan":1,"rowspan":1,"colwidth":null,"align":null},"content":[{"type":"paragraph","content":[{"type":"text","text":"중 — 임계값 근방 외삽이 민감"}]}]}]},{"type":"tableRow","content":[{"type":"tableCell","attrs":{"colspan":1,"rowspan":1,"colwidth":null,"align":null},"content":[{"type":"paragraph","content":[{"type":"text","text":"모드 I 층간분리"},{"type":"hardBreak"},{"type":"text","text":"ASTM D5528 (DCB)"}]}]},{"type":"tableCell","attrs":{"colspan":1,"rowspan":1,"colwidth":null,"align":null},"content":[{"type":"paragraph","content":[{"type":"text","text":"G_IC [J/m²]"}]}]},{"type":"tableCell","attrs":{"colspan":1,"rowspan":1,"colwidth":null,"align":null},"content":[{"type":"paragraph","content":[{"type":"text","marks":[{"type":"bold"}],"text":"CZM"},{"type":"text","text":" 파라미터"}]}]},{"type":"tableCell","attrs":{"colspan":1,"rowspan":1,"colwidth":null,"align":null},"content":[{"type":"paragraph","content":[{"type":"text","text":"중 — 요소 크기 의존"}]}]}]},{"type":"tableRow","content":[{"type":"tableCell","attrs":{"colspan":1,"rowspan":1,"colwidth":null,"align":null},"content":[{"type":"paragraph","content":[{"type":"text","text":"모드 II"},{"type":"hardBreak"},{"type":"text","text":"ASTM D7905 (ENF)"}]}]},{"type":"tableCell","attrs":{"colspan":1,"rowspan":1,"colwidth":null,"align":null},"content":[{"type":"paragraph","content":[{"type":"text","text":"G_IIC"}]}]},{"type":"tableCell","attrs":{"colspan":1,"rowspan":1,"colwidth":null,"align":null},"content":[{"type":"paragraph","content":[{"type":"text","marks":[{"type":"bold"}],"text":"CZM"},{"type":"text","text":" 파라미터"}]}]},{"type":"tableCell","attrs":{"colspan":1,"rowspan":1,"colwidth":null,"align":null},"content":[{"type":"paragraph","content":[{"type":"text","text":"중"}]}]}]},{"type":"tableRow","content":[{"type":"tableCell","attrs":{"colspan":1,"rowspan":1,"colwidth":null,"align":null},"content":[{"type":"paragraph","content":[{"type":"text","text":"혼합 모드"},{"type":"hardBreak"},{"type":"text","text":"ASTM D6671 (MMB)"}]}]},{"type":"tableCell","attrs":{"colspan":1,"rowspan":1,"colwidth":null,"align":null},"content":[{"type":"paragraph","content":[{"type":"text","text":"혼합모드 파손 포락선 (B-K, Power law)"}]}]},{"type":"tableCell","attrs":{"colspan":1,"rowspan":1,"colwidth":null,"align":null},"content":[{"type":"paragraph","content":[{"type":"text","text":"CZM 혼합모드 법칙"}]}]},{"type":"tableCell","attrs":{"colspan":1,"rowspan":1,"colwidth":null,"align":null},"content":[{"type":"paragraph","content":[{"type":"text","text":"중"}]}]}]},{"type":"tableRow","content":[{"type":"tableCell","attrs":{"colspan":1,"rowspan":1,"colwidth":null,"align":null},"content":[{"type":"paragraph","content":[{"type":"text","text":"응력부식균열"}]}]},{"type":"tableCell","attrs":{"colspan":1,"rowspan":1,"colwidth":null,"align":null},"content":[{"type":"paragraph","content":[{"type":"text","text":"K_ISCC, 균열성장률"}]}]},{"type":"tableCell","attrs":{"colspan":1,"rowspan":1,"colwidth":null,"align":null},"content":[{"type":"paragraph","content":[{"type":"text","text":"허용 응력 판정"}]}]},{"type":"tableCell","attrs":{"colspan":1,"rowspan":1,"colwidth":null,"align":null},"content":[{"type":"paragraph","content":[{"type":"text","text":"높음 — 환경 재현이 어려움"}]}]}]},{"type":"tableRow","content":[{"type":"tableCell",
