Repository: 4leaf321-nox321/MatNexus

# MatNexus

물성 관리 시스템. 시험 데이터를 등록하고, 전후처리해서 탄소성·점탄성 등의 물성으로
만들고, 통계 처리하고, 시뮬레이션 툴 입력으로 내보낸다. 장비 데이터 자동 수집
파이프라인까지 확장한다.

- 계획: [docs/개발계획.md](docs/개발계획.md) — **§0 진행 현황**에 재개 지점이 있다
- 결정 기록: [docs/adr/](docs/adr/)
- 현재 상태: **Phase 0~4 완료 — 파일에서 솔버 덱까지 인장 한 줄기가 닫혔다.**
  다음은 Phase 5(물성 확장 — DMA 처리부터).
- **운영 서버는 v0.1.4 에 머물러 있다.** Phase 2~4 가 아직 배포되지 않았고,
  올릴 때 마이그레이션이 16건 한꺼번에 돈다 — 백업을 먼저 받는다(아래 배포 절차).

운영 서버는 **창 두 개**로 돈다 — `run_server.ps1`(API·화면)과 `run_worker.ps1`(알림·
비동기 작업). 워커가 없으면 작업이 큐에 쌓이기만 하고 알림이 가지 않는다.

File: backend/seeds/guide/wear.json
{"key":"wear","kind":"method","topic":"wear","title":"마모와 부식","summary":"이 시리즈에서 해석으로 옮기기 가장 어려운 영역입니다. 그래서 이 문서의 절반은 “무엇을 CAE에 넣을 수 있는가”가 아니라 “무엇을 넣으면 안 되는가”에 대한 것입니다.","source_filename":"wear-guide-KR.html","sections":[{"key":"00-한-장으로-보는-파이프라인","title":"00 · 한 장으로 보는 파이프라인","position":1,"body":{"type":"doc","content":[{"type":"paragraph","content":[{"type":"text","text":"앞의 네 문서와 결정적으로 다른 점이 있습니다 — "},{"type":"text","marks":[{"type":"bold"}],"text":"마모와 부식은 재료만의 물성이 아닙니다."},{"type":"text","text":" 상대재, 면압, 속도, 윤활, 온도, 습도, 이온 농도가 모두 결과를 바꿉니다. 그래서 “이 재료의 마모계수”라는 표현은 "},{"type":"text","marks":[{"type":"bold"}],"text":"그 시험 조건에서의 계수"},{"type":"text","text":"라는 뜻으로만 성립합니다."}]},{"type":"blockquote","content":[{"type":"image","attrs":{"src":"asset:wear-1-1.svg","alt":"접촉 조건 정의에서 시험, 정상 구간 추출, 법칙 결정, 반영, 검증까지 여섯 단계","title":null,"width":null,"height":null}}]},{"type":"paragraph","content":[{"type":"text","marks":[{"type":"bold"}],"text":"여섯 단계."},{"type":"text","text":" 검증에서 어긋나면 물성이 아니라 "},{"type":"text","marks":[{"type":"bold"}],"text":"01의 조건 재현"},{"type":"text","text":"으로 돌아갑니다 — 시험 조건이 실사용과 다르면 그 뒤의 정밀도는 의미가 없습니다."}]}]}},{"key":"01-왜-어려운가","title":"01 · 왜 어려운가","position":2,"body":{"type":"doc","content":[{"type":"bulletList","content":[{"type":"listItem","content":[{"type":"paragraph","content":[{"type":"text","marks":[{"type":"bold"}],"text":"시스템 물성입니다."},{"type":"text","text":" 마모계수는 재료 A의 값이 아니라 “A와 B가 이런 조건에서 접촉할 때”의 값입니다. 상대재를 바꾸면 다시 재야 합니다."}]}]},{"type":"listItem","content":[{"type":"paragraph","content":[{"type":"text","marks":[{"type":"bold"}],"text":"전이가 있습니다."},{"type":"text","text":" 면압이나 속도가 어떤 임계값을 넘으면 마모 메커니즘이 바뀌어 마모율이 "},{"type":"text","marks":[{"type":"bold"}],"text":"두세 자릿수"},{"type":"text","text":" 뜁니다. 완만 마모 데이터로 심한 마모를 예측할 수 없습니다."}]}]},{"type":"listItem","content":[{"type":"paragraph","content":[{"type":"text","marks":[{"type":"bold"}],"text":"표면에서 일어납니다."},{"type":"text","text":" 벌크 물성(강도, 인성)과의 상관이 약합니다. 경도가 높다고 반드시 덜 마모되지 않습니다."}]}]},{"type":"listItem","content":[{"type":"paragraph","content":[{"type":"text","marks":[{"type":"bold"}],"text":"가속이 특히 어렵습니다."},{"type":"text","text":" 하중이나 속도를 올리면 온도가 올라가고 메커니즘이 바뀝니다. 부식은 습윤·건조 반복 자체가 본질인데 정상 노출 시험은 그것을 재현하지 못합니다."}]}]}]},{"type":"blockquote","content":[{"type":"heading","attrs":{"level":4},"content":[{"type":"text","text":"그래서 이 분야의 정직한 자세"}]},{"type":"paragraph","content":[{"type":"text","text":"절대 수명 예측보다 "},{"type":"text","marks":[{"type":"bold"}],"text":"순위 비교와 설계 허용치"},{"type":"text","text":"로 쓰는 것이 맞습니다. “이 부시는 12만 km에서 0.3 mm 마모된다”보다 "},{"type":"text","marks":[{"type":"bold"}],"text":"“A안이 B안보다 3배 오래 간다”"},{"type":"text","text":"가 훨씬 신뢰할 만한 결론입니다. 해석에 억지로 넣기보다 시험 판정으로 관리하는 편이 정직한 경우가 많습니다."}]}]}]}},{"key":"02-시험과-archard-법칙","title":"02 · 시험과 Archard 법칙","position":3,"body":{"type":"doc","content":[{"type":"blockquote","content":[{"type":"image","attrs":{"src":"asset:wear-3-1.svg","alt":"핀온디스크와 블록온링 마모 시험 장치의 모식도","title":null,"width":null,"height":null}}]},{"type":"paragraph","content":[{"type":"text","marks":[{"type":"bold"}],"text":"대표적인 두 시험 장치."},{"type":"text","text":" 접촉 형상(점·선·면)과 미끄럼 방식이 다르므로 결과도 다릅니다. "},{"type":"text","marks":[{"type":"bold"}],"text":"실제 부품의 접촉 조건에 가까운 쪽"},{"type":"text","text":"을 고르는 것이 첫 번째 판단입니다."}]},{"type":"paragraph","content":[{"type":"text","marks":[{"type":"bold"}],"text":"Archard 마모 법칙"},{"type":"text","text":" V = k · F · s / H 또는 V = K · F · s V = 마모 부피 [mm³], F = 수직하중 [N], s = 미끄럼 거리 [m] k = 무차원 마모계수, H = 경도, K = k/H = 비마모율 [mm³/(N·m)]"}]},{"type":"codeBlock","attrs":{"language":null},"content":[{"type":"text","text":"실무에서는 K(비마모율)를 직접 쓰는 편이 편합니다. 경도를 따로 알 필요가 없고 단위가 명확합니다."}]},{"type":"blockquote","content":[{"type":"image","attrs":{"src":"asset:wear-3-2.svg","alt":"미끄럼 거리에 비례하는 마모 부피와 하중이 임계값을 넘을 때 마모계수가 급변하는 레짐 전이","title":null,"width":null,"height":null}}]},{"type":"paragraph","content":[{"type":"text","marks":[{"type":"bold"}],"text":"왼쪽은 법칙이 성립하는 범위, 오른쪽은 그 밖."},{"type":"text","text":" 완만 마모 영역에서는 마모량이 거리·하중에 깔끔하게 비례합니다. 그런데 하중이 임계값을 넘으면 "},{"type":"text","marks":[{"type":"bold"}],"text":"K가 100배 뛰어오릅니다"},{"type":"text","text":" — 같은 재료 조합인데도 다른 물성이 됩니다."}]},{"type":"table","content":[{"type":"tableRow","content":[{"type":"tableHeader","attrs":{"colspan":1,"rowspan":1,"colwidth":null,"align":null},"content":[{"type":"paragraph","content":[{"type":"text","text":"시험"}]}]},{"type":"tableHeader","attrs":{"colspan":1,"rowspan":1,"colwidth":null,"align":null},"content":[{"type":"paragraph","content":[{"type":"text","text":"규격"}]}]},{"type":"tableHeader","attrs":{"colspan":1,"rowspan":1,"colwidth":null,"align":null},"content":[{"type":"paragraph","content":[{"type":"text","text":"측정"}]}]},{"type":"tableHeader","attrs":{"colspan":1,"rowspan":1,"colwidth":null,"align":null},"content":[{"type":"paragraph","content":[{"type":"text","text":"메모"}]}]}]},{"type":"tableRow","content":[{"type":"tableCell","attrs":{"colspan":1,"rowspan":1,"colwidth":null,"align":null},"content":[{"type":"paragraph","content":[{"type":"text","text":"Pin-on-Disk"}]}]},{"type":"tableCell","attrs":{"colspan":1,"rowspan":1,"colwidth":null,"align":null},"content":[{"type":"paragraph","content":[{"type":"text","text":"ASTM G99"}]}]},{"type":"tableCell","attrs":{"colspan":1,"rowspan":1,"colwidth":null,"align":null},"content":[{"type":"paragraph","content":[{"type":"text","text":"마모 궤적 단면적 → 부피"}]}]},{"type":"tableCell","attrs":{"colspan":1,"rowspan":1,"colwidth":null,"align":null},"content":[{"type":"paragraph","content":[{"type":"text","text":"가장 널리 쓰임. 접촉 압력이 마모에 따라 변함"}]}]}]},{"type":"tableRow","content":[{"type":"tableCell","attrs":{"colspan":1,"rowspan":1,"colwidth":null,"align":null},"content":[{"type":"paragraph","content":[{"type":"text","text":"Block-on-Ring"}]}]},{"type":"tableCell","attrs":{"colspan":1,"rowspan":1,"colwidth":null,"align":null},"content":[{"type":"paragraph","content":[{"type":"text","text":"ASTM G77"}]}]},{"type":"tableCell","attrs":{"colspan":1,"rowspan":1,"colwidth":null,"align":null},"content":[{"type":"paragraph","content":[{"type":"text","text":"블록의 마모 흔적 폭"}]}]},{"type":"tableCell","attrs":{"colspan":1,"rowspan":1,"colwidth":null,"align":null},"content":[{"type":"paragraph","content":[{"type":"text","text":"선접촉. 저널 베어링에 가까움"}]}]}]},{"type":"tableRow","content":[{"type":"tableCell","attrs":{"colspan":1,"rowspan":1,"colwidth":null,"align":null},"content":[{"type":"paragraph","content":[{"type":"text","text":"왕복 미끄럼"}]}]},{"type":"tableCell","attrs":{"colspan":1,"rowspan":1,"colwidth":null,"align":null},"content":[{"type":"paragraph","content":[{"type":"text","text":"ASTM G133"}]}]},{"type":"tableCell","attrs":{"colspan":1,"rowspan":1,"colwidth":null,"align":null},"content":[{"type":"paragraph","content":[{"type":"text","text":"궤적 부피"}]}]},{"type":"tableCell","attrs":{"colspan":1,"rowspan":1,"colwidth":null,"align":null},"content":[{"type":"paragraph","content":[{"type":"text","text":"실제 왕복 운동 부품에 적합"}]}]}]},{"type":"tableRow","content":[{"type":"tableCell","attrs":{"colspan":1,"rowspan":1,"colwidth":null,"align":null},"content":[{"type":"paragraph","content":[{"type":"text","text":"연마 마모"}]}]},{"type":"tableCell","attrs":{"colspan":1,"rowspan":1,"colwidth":null,"align":null},"content":[{"type":"paragraph","content":[{"type":"text","text":"ASTM G65"}]}]},{"type":"tableCell","attrs":{"colspan":1,"rowspan":1,"colwidth":null,"align":null},"content":[{"type":"paragraph","content":[{"type":"text","text":"중량 감소"}]}]},{"type":"tableCell","attrs":{"colspan":1,"rowspan":1,"colwidth":null,"align":null},"content":[{"type":"paragraph","content":[{"type":"text","text":"모래 등 3체 마모"}]}]}]},{"type":"tableRow","content":[{"type":"tableCell","attrs":{"colspan":1,"rowspan":1,"colwidth":null,"align":null},"content":[{"type":"paragraph","content":[{"type":"text","text":"프레팅"}]}]},{"type":"tableCell","attrs":{"colspan":1,"rowspan":1,"colwidth":null,"align":null},"content":[{"type":"paragraph","content":[{"type":"text","text":"ASTM G204 등"}]}]},{"type":"tableCell","attrs":{"colspan":1,"rowspan":1,"colwidth":null,"align":null},"content":[{"type":"paragraph","content":[{"type":"text","text":"마모 흔적 + 피로 수명"}]}]},{"type":"tableCell","attrs":{"colspan":1,"rowspan":1,"colwidth":null,"align":null},"content":[{"type":"paragraph","content":[{"type":"text","text":"04절"}]}]}]}]},{"type":"bulletList","content":[{"type":"listItem","content":[{"type":"paragraph","content":[{"type":"text","marks":[{"type":"bold"}],"text":"부피로 보고하세요."},{"type":"text","text":" 중량 감소는 밀도가 다른 재료끼리 비교할 수 없고, 전이물(transfer film)이 붙으면 오히려 늘어나기도 합니다."}]}]},{"type":"listItem","content":[{"type":"paragraph","content":[{"type":"text","text":"Pin-on-disk에서는 마모가 진행되며 "},{"type":"text","marks":[{"type":"bold"}],"text":"접촉 면적이 커져 면압이 떨어집니다."},{"type":"text","text":" 초기 면압만 보고하면 후반 데이터의 조건이 달라진 것을 놓칩니다."}]}]},{"type":"listItem","content":[{"type":"paragraph","content":[{"type":"text","text":"상대재의 표면 조도·경도를 반드시 함께 기록하세요. 시스템 물성이기 때문입니다."}]}]}]}]}},{"key":"03-어디서-물성을-뽑을-것인가","title":"03 · 어디서 물성을 뽑을 것인가","position":4,"body":{"type":"doc","content":[{"type":"paragraph","content":[{"type":"text","text":"미끄럼 초기에는 표면 요철이 깎이고 전이막이 형성되면서 마찰계수와 마모율이 크게 변합니다. 이 "},{"type":"text","marks":[{"type":"bold"}],"text":"러닝인(running-in)"},{"type":"text","text":" 구간의 데이터는 정상 마모율이 아닙니다."}]},{"type":"blockquote","content":[{"type":"image","attrs":{"src":"asset:wear-4-1.svg","alt":"미끄럼 초기의 러닝인 구간과 그 이후 안정되는 마찰계수 및 마모율","title":null,"width":null,"height":null}}]},{"type":"paragraph","content":[{"type":"text","marks":[{"type":"bold"}],"text":"초기 구간은 버립니다."},{"type":"text","text":" 마찰계수는 초반에 치솟았다가 안정되고, 마모율도 마찬가지입니다. "},{"type":"text","marks":[{"type":"bold"}],"text":"안정 구간의 기울기"},{"type":"text","text":"만 Archard 계수로 씁니다 — 전체 구간을 평균 내면 마모율을 크게 과대평가합니다."}]},{"type":"bulletList","content":[{"type":"listItem","content":[{"type":"paragraph","content":[{"type":"text","text":"총 마모량을 총 거리로 나누는 방식은 "},{"type":"text","marks":[{"type":"bold"}],"text":"러닝인이 포함되어 보수적"},{"type":"text","text":"입니다. 짧은 시험일수록 오차가 큽니다."}]}]},{"type":"listItem","content":[{"type":"paragraph","content":[{"type":"text","text":"정상 구간에 도달했는지 확인하려면 "},{"type":"text","marks":[{"type":"bold"}],"text":"마모량을 여러 시점에서"},{"type":"text","text":" 재야 합니다. 시험 종료 후 한 번만 재면 판단할 수 없습니다."}]}]},{"type":"listItem","content":[{"type":"paragraph","content":[{"type":"text","text":"실제 부품에서 러닝인이 중요한 경우(초기 길들이기, 밀봉면 안착)에는 그 구간 자체가 설계 대상입니다 — 이때는 버리지 말고 따로 다루세요."}]}]}]}]}},{"key":"04-미세-진폭의-특수성","title":"04 · 미세 진폭의 특수성","position":5,"body":{"type":"doc","content":[{"type":"paragraph","content":[{"type":"text","text":"수십 µm 수준의 미세한 상대 운동이 반복되는 접촉입니다. 스플라인, 압입부, 볼트 체결면, 리벳 구멍처럼 "},{"type":"text","marks":[{"type":"bold"}],"text":"“움직이지 않아야 하는데 조금 움직이는”"},{"type":"text","text":" 곳에서 일어납니다."}]},{"type":"bulletList","content":[{"type":"listItem","content":[{"type":"paragraph","content":[{"type":"text","marks":[{"type":"bold"}],"text":"마모 가루가 빠져나가지 못합니다."},{"type":"text","text":" 산화된 미분(강재라면 붉은 산화철)이 갇혀 3체 마모를 일으키고 접촉 상태를 계속 바꿉니다."}]}]},{"type":"listItem","content":[{"type":"paragraph","content":[{"type":"text","marks":[{"type":"bold"}],"text":"프레팅 피로"},{"type":"text","text":"가 진짜 위험입니다. 표면 손상이 균열 개시점을 만들어, 같은 응력에서 "},{"type":"text","marks":[{"type":"bold"}],"text":"피로한도가 절반 이하로"},{"type":"text","text":" 떨어질 수 있습니다. 마모 자체보다 이쪽이 파손 원인인 경우가 많습니다."}]}]},{"type":"listItem","content":[{"type":"paragraph","content":[{"type":"text","text":"미끄럼 진폭에 따라 "},{"type":"text","marks":[{"type":"bold"}],"text":"고착(stick) · 부분 미끄럼 · 완전 미끄럼"},{"type":"text","text":" 영역이 나뉘고, 부분 미끄럼 영역에서 피로 손상이 가장 큽니다."}]}]},{"type":"listItem","content":[{"type":"paragraph","content":[{"type":"text","text":"해석으로는 접촉 해석에서 국부 미끄럼량과 접촉 압력을 뽑아 "},{"type":"text","marks":[{"type":"bold"}],"text":"프레팅 손상 파라미터"},{"type":"text","text":"(예: 마찰일 밀도)로 평가하는 접근이 있지만, 검증 없이 절대값을 믿기는 어렵습니다."}]}]}]},{"type":"blockquote","content":[{"type":"heading","attrs":{"level":4},"content":[{"type":"text","text":"대책은 대개 설계 쪽에 있습니다"}]},{"type":"paragraph","content":[{"type":"text","text":"물성으로 프레팅을 이기려는 접근보다 "},{"type":"text","marks":[{"type":"bold"}],"text":"상대 운동 자체를 없애는 것"},{"type":"text","text":"(체결력 증대, 접촉 강성 조정)이나 "},{"type":"text","marks":[{"type":"bold"}],"text":"표면 처리"},{"type":"text","text":"(윤활 코팅, 쇼트피닝으로 압축 잔류응력 부여)가 훨씬 효과적입니다. 해석은 “어디가 위험한가”를 찾는 데 쓰고, 정량 수명은 시험으로 확인하세요."}]}]}]}},{"key":"05-속도-법칙이-결과를-지배한다","title":"05 · 속도 법칙이 결과를 지배한다","position":6,"body":{"type":"doc","content":[{"type":"paragraph","content":[{"type":"text","text":"부식 깊이가 시간에 따라 어떻게 자라는지는 "},{"type":"text","marks":[{"type":"bold"}],"text":"보호막이 생기느냐"},{"type":"text","text":"에 달려 있습니다. 그리고 어느 법칙을 가정하느냐가 장기 예측을 통째로 바꿉니다."}]},{"type":"paragraph","content":[{"type":"text","marks":[{"type":"bold"}],"text":"선형"},{"type":"text","text":" x = k · t 보호막 없음 — 산성 환경, 활성 용해 "},{"type":"text","marks":[{"type":"bold"}],"text":"포물선"},{"type":"text","text":" x = √( k · t ) 확산 지배 — 고온 산화, 두꺼운 산화막 "},{"type":"text","marks":[{"type":"bold"}],"text":"로그"},{"type":"text","text":" x = A · ln( 1 + t/t₀ ) 부동태 — 스테인리스, 알루미늄"}]},{"type":"blockquote","content":[{"type":"image","attrs":{"src":"asset:wear-6-1.svg","alt":"선형 포물선 로그 세 가지 부식 속도 법칙이 장기 예측에서 크게 갈라지는 모습","title":null,"width":null,"height":null}}]},{"type":"paragraph","content":[{"type":"text","marks":[{"type":"bold"}],"text":"1년 데이터가 같아도 10년 예측은 7배 벌어집니다."},{"type":"text","text":" 세 곡선 모두 1년에 100 µm를 지나지만, 이후 거동이 완전히 다릅니다. "},{"type":"text","marks":[{"type":"bold"}],"text":"1년 시험으로 10년을 말하려면 법칙을 알아야 하고"},{"type":"text","text":", 법칙을 알려면 최소 세 시점 이상의 데이터가 필요합니다."}]},{"type":"bulletList","content":[{"type":"listItem","content":[{"type":"paragraph","content":[{"type":"text","marks":[{"type":"bold"}],"text":"한 시점 데이터로 외삽하지 마세요."},{"type":"text","text":" “1년에 100 µm이니 10년이면 1 mm”는 선형 법칙을 암묵적으로 가정한 것입니다."}]}]},{"type":"listItem","content":[{"type":"paragraph","content":[{"type":"text","text":"여러 시점(예: 3 · 6 · 12 · 24개월)에서 재고 "},{"type":"text","marks":[{"type":"bold"}],"text":"log x vs log t"},{"type":"text","text":"로 그려 기울기를 봅니다. 기울기 1이면 선형, 0.5면 포물선입니다."}]}]},{"type":"listItem","content":[{"type":"paragraph","content":[{"type":"text","text":"실제 대기 부식은 초기 로그·포물선에서 시작해 "},{"type":"text","marks":[{"type":"bold"}],"text":"보호막이 깨지면 선형"},{"type":"text","text":"으로 전이하기도 합니다. 지도 문서의 메커니즘 전환과 같은 함정입니다."}]}]},{"type":"listItem","content":[{"type":"paragraph","content":[{"type":"text","text":"국부 부식(공식, 틈새 부식, 입계 부식)은 "},{"type":"text","marks":[{"type":"bold"}],"text":"평균 깊이 법칙이 아예 적용되지 않습니다."},{"type":"text","text":" 최대 공식 깊이는 극치 통계(Gumbel 분포)로 다룹니다."}]}]}]}]}},{"key":"06-몇-시간-만에-부식-속도를-재는-법","title":"06 · 몇 시간 만에 부식 속도를 재는 법","position":7,"body":{"type":"doc","content":[{"type":"paragraph","content":[{"type":"text","text":"침지 시험이 몇 달 걸리는 것과 달리, 전기화학 측정은 "},{"type":"text","marks":[{"type":"bold"}],"text":"몇 시간 안에 순간 부식 속도"},{"type":"text","text":"를 줍니다. 원리는 부식 반응이 곧 전류라는 점입니다."}]},{"type":"blockquote","content":[{"type":"image","attrs":{"src":"asset:wear-7-1.svg","alt":"분극 곡선에서 양극과 음극 타펠 직선을 외삽해 부식 전류밀도를 구하는 방법","title":null,"width":null,"height":null}}]},{"type":"paragraph","content":[{"type":"text","marks":[{"type":"bold"}],"text":"Tafel 외삽."},{"type":"text","text":" 양극·음극 분지의 직선부를 연장해 만나는 점에서 "},{"type":"text","marks":[{"type":"bold"}],"text":"부식 전류밀도 i_corr"},{"type":"text","text":"를 읽습니다. 그 값이 곧 부식 속도로 환산됩니다."}]},{"type":"paragraph","content":[{"type":"text","marks":[{"type":"bold"}],"text":"부식 속도 환산"},{"type":"text","text":" (ASTM G102) CR [mm/년] = 3.27 × 10⁻³ · i_corr [µA/cm²] · EW / ρ EW = 당량 무게, ρ = 밀도 [g/cm³]"}]},{"type":"table","content":[{"type":"tableRow","content":[{"type":"tableHeader","attrs":{"colspan":1,"rowspan":1,"colwidth":null,"align":null},"content":[{"type":"paragraph","content":[{"type":"text","text":"기법"}]}]},{"type":"tableHeader","attrs":{"colspan":1,"rowspan":1,"colwidth":null,"align":null},"content":[{"type":"paragraph","content":[{"type":"text","text":"얻는 것"}]}]},{"type":"tableHeader","attrs":{"colspan":1,"rowspan":1,"colwidth":null,"align":null},"content":[{"type":"paragraph","content":[{"type":"text","text":"메모"}]}]}]},{"type":"tableRow","content":[{"type":"tableCell","attrs":{"colspan":1,"rowspan":1,"colwidth":null,"align":null},"content":[{"type":"paragraph","content":[{"type":"text","text":"개회로 전위 (OCP)"}]}]},{"type":"tableCell","attrs":{"colspan":1,"rowspan":1,"colwidth":null,"align":null},"content":[{"type":"paragraph","content":[{"type":"text","text":"E_corr"}]}]},{"type":"tableCell","attrs":{"colspan":1,"rowspan":1,"colwidth":null,"align":null},"content":[{"type":"paragraph","content":[{"type":"text","text":"갈바닉 쌍 판정의 출발점"}]}]}]},{"type":"tableRow","content":[{"type":"tableCell","attrs":{"colspan":1,"rowspan":1,"colwidth":null,"align":null},"content":[{"type":"paragraph","content":[{"type":"text","text":"Tafel 분극"}]}]},{"type":"tableCell","attrs":{"colspan":1,"rowspan":1,"colwidth":null,"align":null},"content":[{"type":"paragraph","content":[{"type":"text","text":"i_corr, 분극 저항"}]}]},{"type":"tableCell","attrs":{"colspan":1,"rowspan":1,"colwidth":null,"align":null},"content":[{"type":"paragraph","content":[{"type":"text","text":"전위를 크게 흔들어 "},{"type":"text","marks":[{"type":"bold"}],"text":"시편이 손상됨"},{"type":"text","text":" — 파괴적"}]}]}]},{"type":"tableRow","content":[{"type":"tableCell","attrs":{"colspan":1,"rowspan":1,"colwidth":null,"align":null},"content":[{"type":"paragraph","content":[{"type":"text","text":"선형 분극 저항 (LPR)"}]}]},{"type":"tableCell","attrs":{"colspan":1,"rowspan":1,"colwidth":null,"align":null},"content":[{"type":"paragraph","content":[{"type":"text","text":"R_p → i_corr"}]}]},{"type":"tableCell","attrs":{"colspan":1,"rowspan":1,"colwidth":null,"align":null},"content":[{"type":"paragraph","content":[{"type":"text","text":"±10 mV만 흔듦. "},{"type":"text","marks":[{"type":"bold"}],"text":"비파괴"},{"type":"text","text":"라 반복 측정 가능"}]}]}]},{"type":"tableRow","content":[{"type":"tableCell","attrs":{"colspan":1,"rowspan":1,"colwidth":null,"align":null},"content":[{"type":"paragraph","content":[{"type":"text","text":"EIS (임피던스)"}]}]},{"type":"tableCell","attrs":{"colspan":1,"rowspan":1,"colwidth":null,"align":null},"content":[{"type":"paragraph","content":[{"type":"text","text":"코팅 저항·정전용량, 계면 정보"}]}]},{"type":"tableCell","attrs":{"colspan":1,"rowspan":1,"colwidth":null,"align":null},"content":[{"type":"paragraph","content":[{"type":"text","text":"코팅 열화 추적에 강력. 해석은 등가회로 모델 의존"}]}]}]},{"type":"tableRow","content":[{"type":"tableCell","attrs":{"colspan":1,"rowspan":1,"colwidth":null,"align":null},"content":[{"type":"paragraph","content":[{"type":"text","text":"순환 동전위 분극"}]}]},{"type":"tableCell","attrs":{"colspan":1,"rowspan":1,"colwidth":null,"align":null},"content":[{"type":"paragraph","content":[{"type":"text","text":"공식 개시·재부동태 전위"}]}]},{"type":"tableCell","attrs":{"colspan":1,"rowspan":1,"colwidth":null,"align":null},"content":[{"type":"paragraph","content":[{"type":"text","text":"스테인리스의 공식 저항성 평가"}]}]}]}]},{"type":"bulletList","content":[{"type":"listItem","content":[{"type":"paragraph","content":[{"type":"text","text":"측정한 것은 "},{"type":"text","marks":[{"type":"bold"}],"text":"그 순간의 속도"},{"type":"text","text":"입니다. 보호막이 자라며 속도가 변하는 상황을 한 번의 측정으로 알 수 없습니다 — "},{"type":"text","marks":[{"type":"bold"}],"text":"LPR로 시간에 따라 추적"},{"type":"text","text":"하는 편이 낫습니다."}]}]},{"type":"listItem","content":[{"type":"paragraph","content":[{"type":"text","text":"균일 부식을 전제합니다. "},{"type":"text","marks":[{"type":"bold"}],"text":"공식·틈새 부식에는 맞지 않습니다"},{"type":"text","text":" — 평균 전류가 낮아도 국부적으로 뚫릴 수 있습니다."}]}]},{"type":"listItem","content":[{"type":"paragraph","content":[{"type":"text","text":"전해질 조성·온도·용존산소가 결과를 크게 바꿉니다. 실사용 환경을 모사한 용액으로 측정하세요."}]}]}]}]}},{"key":"07-염수분무의-한계","title":"07 · 염수분무의 한계","position":8,"body":{"type":"doc","content":[{"type":"paragraph","content":[{"type":"text","text":"중성 염수분무("},{"type":"text","marks":[{"type":"bold"}],"text":"ASTM B117"},{"type":"text","text":")는 가장 널리 쓰이면서 동시에 "},{"type":"text","marks":[{"type":"bold"}],"text":"실환경 상관성이 낮기로 가장 유명한"},{"type":"text","text":" 시험입니다. 이유는 명확합니다 — 실제 부식은 젖고 마르기를 반복하며 진행되는데, B117은 계속 젖어 있습니다."}]},{"type":"table","content":[{"type":"tableRow","content":[{"type":"tableHeader","attrs":{"colspan":1,"rowspan":1,"colwidth":null,"align":null},"content":[{"type":"paragraph","content":[{"type":"text","text":"시험"}]}]},{"type":"tableHeader","attrs":{"colspan":1,"rowspan":1,"colwidth":null,"align":null},"content":[{"type":"paragraph","content":[{"type":"text","text":"규격"}]}]},{"type":"tableHeader","attrs":{"colspan":1,"rowspan":1,"colwidth":null,"align":null},"content":[{"type":"paragraph","content":[{"type":"text","text":"특징"}]}]},{"type":"tableHeader","attrs":{"colspan":1,"rowspan":1,"colwidth":null,"align":null},"content":[{"type":"paragraph","content":[{"type":"text","text":"상관성"}]}]}]},{"type":"tableRow","content":[{"type":"tableCell","attrs":{"colspan":1,"rowspan":1,"colwidth":null,"align":null},"content":[{"type":"paragraph","content":[{"type":"text","text":"중성 염수분무"}]}]},{"type":"tableCell","attrs":{"colspan":1,"rowspan":1,"colwidth":null,"align":null},"content":[{"type":"paragraph","content":[{"type":"text","text":"ASTM B117"}]}]},{"type":"tableCell","attrs":{"colspan":1,"rowspan":1,"colwidth":null,"align":null},"content":[{"type":"paragraph","content":[{"type":"text","text":"5 % NaCl, 35 °C 연속 분무"}]}]},{"type":"tableCell","attrs":{"colspan":1,"rowspan":1,"colwidth":null,"align":null},"content":[{"type":"paragraph","content":[{"type":"text","marks":[{"type":"bold"}],"text":"낮음"},{"type":"text","text":" — 순위 비교·품질 관리용"}]}]}]},{"type":"tableRow","content":[{"type":"tableCell","attrs":{"colspan":1,"rowspan":1,"colwidth":null,"align":null},"content":[{"type":"paragraph","content":[{"type":"text","text":"순환 부식"}]}]},{"type":"tableCell","attrs":{"colspan":1,"rowspan":1,"colwidth":null,"align":null},"content":[{"type":"paragraph","content":[{"type":"text","text":"SAE J2334 · VDA 233-102 · ASTM G85"}]}]},{"type":"tableCell","attrs":{"colspan":1,"rowspan":1,"colwidth":null,"align":null},"content":[{"type":"paragraph","content":[{"type":"text","text":"염수 살포 → 건조 → 습윤 반복"}]}]},{"type":"tableCell","attrs":{"colspan":1,"rowspan":1,"colwidth":null,"align":null},"content":[{"type":"paragraph","content":[{"type":"text","text":"중간 — 자동차 업계 표준"}]}]}]},{"type":"tableRow","content":[{"type":"tableCell","attrs":{"colspan":1,"rowspan":1,"colwidth":null,"align":null},"content":[{"type":"paragraph","content":[{"type":"text","text":"옥외 폭로"}]}]},{"type":"tableCell","attrs":{"colspan":1,"rowspan":1,"colwidth":null,"align":null},"content":[{"type":"paragraph","content":[{"type":"text","text":"ASTM G50 · ISO 9226"}]}]},{"type":"tableCell","attrs":{"colspan":1,"rowspan":1,"colwidth":null,"align":null},"content":[{"type":"paragraph","content":[{"type":"text","text":"실제 대기 환경 (해안·도시·전원)"}]}]},{"type":"tableCell","attrs":{"colspan":1,"rowspan":1,"colwidth":null,"align":null},"content":[{"type":"paragraph","content":[{"type":"text","marks":[{"type":"bold"}],"text":"기준"},{"type":"text","text":" — 다만 수년 소요"}]}]}]},{"type":"tableRow","content":[{"type":"tableCell","attrs":{"colspan":1,"rowspan":1,"colwidth":null,"align":null},"content":[{"type":"paragraph","content":[{"type":"text","text":"부식성 분류"}]}]},{"type":"tableCell","attrs":{"colspan":1,"rowspan":1,"colwidth":null,"align":null},"content":[{"type":"paragraph","content":[{"type":"text","text":"ISO 9223"}]}]},{"type":"tableCell","attrs":{"colspan":1,"rowspan":1,"colwidth":null,"align":null},"content":[{"type":"paragraph","content":[{"type":"text","text":"환경을 C1 – CX 등급으로 분류"}]}]},{"type":"tableCell","attrs":{"colspan":1,"rowspan":1,"colwidth":null,"align":null},"content":[{"type":"paragraph","content":[{"type":"text","text":"설계 조건 정의에 유용"}]}]}]}]},{"type":"bulletList","content":[{"type":"listItem","content":[{"type":"paragraph","content":[{"type":"text","marks":[{"type":"bold"}],"text":"“B117 1,000시간 = 옥외 10년” 같은 환산은 근거가 없습니다."},{"type":"text","text":" 재료·도장 계에 따라 대응 관계가 완전히 달라집니다."}]}]},{"type":"listItem","content":[{"type":"paragraph","content":[{"type":"text","text":"B117을 쓸 수 있는 곳은 "},{"type":"text","marks":[{"type":"bold"}],"text":"같은 계열끼리의 순위 비교"},{"type":"text","text":"와 "},{"type":"text","marks":[{"type":"bold"}],"text":"공정 품질 관리"},{"type":"text","text":"(도금 두께 이상 감지 등)입니다."}]}]},{"type":"listItem","content":[{"type":"paragraph","content":[{"type":"text","text":"자동차 업계가 순환부식 규격으로 옮겨간 이유가 이것입니다. 순환 시험도 절대 수명을 주지는 않지만 상관성이 훨씬 낫습니다."}]}]},{"type":"listItem","content":[{"type":"paragraph","content":[{"type":"text","text":"갈바닉 부식은 "},{"type":"text","marks":[{"type":"bold"}],"text":"면적비"},{"type":"text","text":"가 결정적입니다 — 작은 양극 + 큰 음극이 최악의 조합입니다. 시편 시험으로는 실제 면적비를 재현하기 어려우니 설계 규칙으로 관리하세요."}]}]}]}]}},{"key":"08-넣을-수-있는-것과-없는-것","title":"08 · 넣을 수 있는 것과 없는 것","position":9,"body":{"type":"doc","content":[{"type":"heading","attrs":{"level":4},"content":[{"type":"text","text":"넣을 수 있는 것 · 마모 해석"}]},{"type":"paragraph","content":[{"type":"text","text":"접촉 해석에서 "},{"type":"text","marks":[{"type":"bold"}],"text":"접촉 압력 p와 미끄럼 거리 s"},{"type":"text","text":"를 뽑아 Archard를 절점마다 적용하고, 마모 깊이만큼 "},{"type":"text","marks":[{"type":"bold"}],"text":"형상을 갱신"},{"type":"text","text":"하며 반복합니다. 부시·가이드·기어 치면의 형상 변화 예측에 실제로 쓰입니다."}]},{"type":"heading","attrs":{"level":4},"content":[{"type":"text","text":"넣을 수 있는 것 · 갈바닉 해석"}]},{"type":"paragraph","content":[{"type":"text","text":"전해질을 도전 매질로 보고 "},{"type":"text","marks":[{"type":"bold"}],"text":"전위·전류장"},{"type":"text","text":"을 풉니다. 이종 금속 접합부에서 어디가 얼마나 빨리 부식되는지 상대 비교가 가능합니다. 경계조건은 06절의 분극 곡선입니다."}]},{"type":"heading","attrs":{"level":4},"content":[{"type":"text","text":"넣기 어려운 것 · 부식 수명"}]},{"type":"paragraph","content":[{"type":"text","text":"대기 부식의 절대 수명은 해석 대상이 아닙니다. "},{"type":"text","marks":[{"type":"bold"}],"text":"ISO 9223 부식성 등급 + 재료·도장 사양 + 설계 규칙"},{"type":"text","text":"으로 관리하는 것이 현실적입니다."}]},{"type":"heading","attrs":{"level":4},"content":[{"type":"text","text":"넣기 어려운 것 · 프레팅 수명"}]},{"type":"paragraph","content":[{"type":"text","text":"위험 위치 탐색까지는 가능하지만 정량 수명은 신뢰하기 어렵습니다. 해석으로 후보를 좁히고 "},{"type":"text","marks":[{"type":"bold"}],"text":"리그 시험으로 확정"},{"type":"text","text":"하는 조합이 표준적입니다."}]},{"type":"heading","attrs":{"level":3},"content":[{"type":"text","text":"마모 해석의 실무 절차"}]},{"type":"orderedList","attrs":{"start":1,"type":null},"content":[{"type":"listItem","content":[{"type":"paragraph","content":[{"type":"text","marks":[{"type":"bold"}],"text":"정상 구간의 K를 확보한다"},{"type":"text","text":" 실제 부품과 같은 "},{"type":"text","marks":[{"type":"bold"}],"text":"재료 조합·면압·속도·윤활"},{"type":"text","text":" 조건에서 시험합니다. 조건이 다르면 K도 다릅니다."}]}]},{"type":"listItem","content":[{"type":"paragraph","content":[{"type":"text","marks":[{"type":"bold"}],"text":"접촉 해석으로 p와 s를 뽑는다"},{"type":"text","text":" 한 사이클(또는 대표 구간)에 대해 절점별 접촉 압력과 상대 미끄럼 거리를 적분합니다."}]}]},{"type":"listItem","content":[{"type":"paragraph","content":[{"type":"text","marks":[{"type":"bold"}],"text":"마모 깊이를 계산하고 형상을 갱신한다"},{"type":"text","text":" Δh = K · p · Δs. 절점을 그만큼 이동시키고 다시 접촉 해석을 돌립니다. 마모가 진행되며 "},{"type":"text","marks":[{"type":"bold"}],"text":"면압이 재분포"},{"type":"text","text":"되므로 이 반복이 핵심입니다."}]}]},{"type":"listItem","content":[{"type":"paragraph","content":[{"type":"text","marks":[{"type":"bold"}],"text":"사이클 점프로 가속한다"},{"type":"text","text":" 매 사이클을 풀 수 없으므로 여러 사이클을 한 번에 외삽합니다. 점프 폭이 너무 크면 형상이 진동하니 수렴을 확인하세요."}]}]},{"type":"listItem","content":[{"type":"paragraph","content":[{"type":"text","marks":[{"type":"bold"}],"text":"실물 마모량으로 K를 역보정한다"},{"type":"text","text":" 시험 데이터의 K를 그대로 쓰기보다, "},{"type":"text","marks":[{"type":"bold"}],"text":"실물 마모량이 맞도록 K를 조정"},{"type":"text","text":"한 뒤 다른 설계안 비교에 쓰는 것이 실용적입니다."}]}]}]}]}},{"key":"09-자주-틀리는-지점","title":"09 · 자주 틀리는 지점","position":10,"body":{"type":"doc","content":[{"type":"table","content":[{"type":"tableRow","content":[{"type":"tableHeader","attrs":{"colspan":1,"rowspan":1,"colwidth":null,"align":null},"content":[{"type":"paragraph","content":[{"type":"text","text":"증상"}]}]},{"type":"tableHeader","attrs":{"colspan":1,"rowspan":1,"colwidth":null,"align":null},"content":[{"type":"paragraph","content":[{"type":"text","text":"원인"}]}]},{"type":"tableHeader","attrs":{"colspan":1,"rowspan":1,"colwidth":null,"align":null},"content":[{"type":"paragraph","content":[{"type":"text","text":"조치"}]}]}]},{"type":"tableRow","content":[{"type":"tableCell","attrs":{"colspan":1,"rowspan":1,"colwidth":null,"align":null},"content":[{"type":"paragraph","content":[{"type":"text","text":"마모율이 실물보다 크게 나옴"}]}]},{"type":"tableCell","attrs":{"colspan":1,"rowspan":1,"colwidth":null,"align":null},"content":[{"type":"paragraph","content":[{"type":"text","text":"러닝인 포함해 평균"}]}]},{"type":"tableCell","attrs":{"colspan":1,"rowspan":1,"colwidth":null,"align":null},"content":[{"type":"paragraph","content":[{"type":"text","text":"정상 구간 기울기만 사용"}]}]}]},{"type":"tableRow","content":[{"type":"tableCell","attrs":{"colspan":1,"rowspan":1,"colwidth":null,"align":null},"content":[{"type":"paragraph","content":[{"type":"text","text":"하중을 올렸더니 예측이 완전히 빗나감"}]}]},{"type":"tableCell","attrs":{"colspan":1,"rowspan":1,"colwidth":null,"align":null},"content":[{"type":"paragraph","content":[{"type":"text","text":"완만 → 심한 마모 전이"}]}]},{"type":"tableCell","attrs":{"colspan":1,"rowspan":1,"colwidth":null,"align":null},"content":[{"type":"paragraph","content":[{"type":"text","text":"사용 면압 범위에서 재시험"}]}]}]},{"type":"tableRow","content":[{"type":"tableCell","attrs":{"colspan":1,"rowspan":1,"colwidth":null,"align":null},"content":[{"type":"paragraph","content":[{"type":"text","text":"상대재를 바꿨더니 값이 달라짐"}]}]},{"type":"tableCell","attrs":{"colspan":1,"rowspan":1,"colwidth":null,"align":null},"content":[{"type":"paragraph","content":[{"type":"text","text":"마모는 시스템 물성"}]}]},{"type":"tableCell","attrs":{"colspan":1,"rowspan":1,"colwidth":null,"align":null},"content":[{"type":"paragraph","content":[{"type":"text","text":"조합별로 데이터 관리"}]}]}]},{"type":"tableRow","content":[{"type":"tableCell","attrs":{"colspan":1,"rowspan":1,"colwidth":null,"align":null},"content":[{"type":"paragraph","content":[{"type":"text","text":"중량 감소가 음수"}]}]},{"type":"tableCell","attrs":{"colspan":1,"rowspan":1,"colwidth":null,"align":null},"content":[{"type":"paragraph","content":[{"type":"text","text":"전이막이 붙어 무게 증가"}]}]},{"type":"tableCell","attrs":{"colspan":1,"rowspan":1,"colwidth":null,"align":null},"content":[{"type":"paragraph","content":[{"type":"text","text":"부피(궤적 단면적)로 측정"}]}]}]},{"type":"tableRow","content":[{"type":"tableCell","attrs":{"colspan":1,"rowspan":1,"colwidth":null,"align":null},"content":[{"type":"paragraph","content":[{"type":"text","text":"1년 데이터로 10년 예측이 빗나감"}]}]},{"type":"tableCell","attrs":{"colspan":1,"rowspan":1,"colwidth":null,"align":null},"content":[{"type":"paragraph","content":[{"type":"text","text":"선형 법칙을 암묵적으로 가정"}]}]},{"type":"tableCell","attrs":{"colspan":1,"rowspan":1,"colwidth":null,"align":null},"content":[{"type":"paragraph","content":[{"type":"text","text":"3시점 이상으로 법칙 판별"}]}]}]},{"type":"tableRow","content":[{"type":"tableCell","attrs":{"colspan":1,"rowspan":1,"colwidth":null,"align":null},"content":[{"type":"paragraph","content":[{"type":"text","text":"평균 부식은 낮은데 관통"}]}]},{"type":"tableCell","attrs":{"colspan":1,"rowspan":1,"colwidth":null,"align":null},"content":[{"type":"paragraph","content":[{"type":"text","text":"공식·틈새 부식"}]}]},{"type":"tableCell","attrs":{"colspan":1,"rowspan":1,"colwidth":null,"align":null},"content":[{"type":"paragraph","content":[{"type":"text","text":"극치 통계로 최대 깊이 관리"}]}]}]},{"type":"tableRow","content":[{"type":"tableCell","attrs":{"colspan":1,"rowspan":1,"colwidth":null,"align":null},"content":[{"type":"paragraph","content":[{"type":"text","text":"B117 통과했는데 필드에서 부식"}]}]},{"type":"tableCell","attrs":{"colspan":1,"rowspan":1,"colwidth":null,"align":null},"content":[{"type":"paragraph","content":[{"type":"text","text":"연속 습윤 조건의 비현실성"}]}]},{"type":"tableCell","attrs":{"colspan":1,"rowspan":1,"colwidth":null,"align":null},"content":[{"type":"paragraph","content":[{"type":"text","text":"순환부식 시험 + 옥외 상관"}]}]}]},{"type":"tableRow","content":[{"type":"tableCell","attrs":{"colspan":1,"rowspan":1,"colwidth":null,"align":null},"content":[{"type":"paragraph","content":[{"type":"text","text":"Tafel 값이 매번 다름"}]}]},{"type":"tableCell","attrs":{"colspan":1,"rowspan":1,"colwidth":null,"align":null},"content":[{"type":"paragraph","content":[{"type":"text","text":"파괴적 측정 · 시편 상태 변화"}]}]},{"type":"tableCell","attrs":{"colspan":1,"rowspan":1,"colwidth":null,"align":null},"content":[{"type":"paragraph","content":[{"type":"text","text":"LPR로 비파괴 반복 측정"}]}]}]},{"type":"tableRow","content":[{"type":"tableCell","attrs":{"colspan":1,"rowspan":1,"colwidth":null,"align":null},"content":[{"type":"paragraph","content":[{"type":"text","text":"갈바닉 부식이 예상보다 심함"}]}]},{"type":"tableCell","attrs":{"colspan":1,"rowspan":1,"colwidth":null,"align":null},"content":[{"type":"paragraph","content":[{"type":"text","text":"면적비 고려 안 함"}]}]},{"type":"tableCell","attrs":{"colspan":1,"rowspan":1,"colwidth":null,"align":null},"content":[{"type":"paragraph","content":[{"type":"text","text":"작은 양극 + 큰 음극 조합 회피"}]}]}]},{"type":"tableRow","content":[{"type":"tableCell","attrs":{"colspan":1,"rowspan":1,"colwidth":null,"align":null},"content":[{"type":"paragraph","content":[{"type":"text","text":"프레팅부에서 조기 피로 파단"}]}]},{"type":"tableCell","attrs":{"colspan":1,"rowspan":1,"colwidth":null,"align":null},"content":[{"type":"paragraph","content":[{"type":"text","text":"표면 손상이 균열 개시점"}]}]},{"type":"tableCell","attrs":{"colspan":1,"rowspan":1,"colwidth":null,"align":null},"content":[{"type":"paragraph","content":[{"type":"text","text":"프레팅 피로로 별도 평가, 표면 처리"}]}]}]},{"type":"tableRow","content":[{"type":"tableCell","attrs":{"colspan":1,"rowspan":1,"colwidth":null,"align":null},"content":[{"type":"paragraph","content":[{"type":"text","text":"마모 해석 결과가 발산"}]}]},{"type":"tableCell","attrs":{"colspan":1,"rowspan":1,"colwidth":null,"align":null},"content":[{"type":"paragraph","content":[{"type":"text","text":"사이클 점프 폭 과대"}]}]},{"type":"tableCell","attrs":{"colspan":1,"rowspan":1,"colwidth":null,"align":null},"content":[{"type":"paragraph","content":[{"type":"text","text":"점프 축소, 형상 갱신 수렴 확인"}]}]}]}]},{"type":"horizontalRule"},{"type":"heading","attrs":{"level":3},"content":[{"type":"text","text":"기호 정리"}]},{"type":"table","content":[{"type":"tableRow","content":[{"type":"tableHeader","attrs":{"colspan":1,"rowspan":1,"colwidth":null,"align":null},"content":[{"type":"paragraph","content":[{"type":"text","text":"기호"}]}]},{"type":"tableHeader","attrs":{"colspan":1,"rowspan":1,"colwidth":null,"align":null},"content":[{"type":"paragraph","content":[{"type":"text","text":"이름"}]}]},{"type":"tableHeader","attrs":{"colspan":1,"rowspan":1,"colwidth":null,"align":null},"content":[{"type":"paragraph","content":[{"type":"text","text":"의미"}]}]}]},{"type":"tableRow","content":[{"type":"tableCell","attrs":{"colspan":1,"rowspan":1,"colwidth":null,"align":null},"content":[{"type":"paragraph","content":[{"type":"text","text":"k"}]}]},{"type":"tableCell","attrs":{"colspan":1,"rowspan":1,"colwidth":null,"align":null},"content":[{"type":"paragraph","content":[{"type":"text","text":"무차원 마모계수"}]}]},{"type":"tableCell","attrs":{"colspan":1,"rowspan":1,"colwidth":null,"align":null},"content":[{"type":"paragraph","content":[{"type":"text","text":"Archard의 k. 경도로 나누기 전"}]}]}]},{"type":"tableRow","content":[{"type":"tableCell","attrs":{"colspan":1,"rowspan":1,"colwidth":null,"align":null},"content":[{"type":"paragraph","content":[{"type":"text","text":"K"}]}]},{"type":"tableCell","attrs":{"colspan":1,"rowspan":1,"colwidth":null,"align":null},"content":[{"type":"paragraph","content":[{"type":"text","text":"비마모율"}]}]},{"type":"tableCell","attrs":{"colspan":1,"rowspan":1,"colwidth":null,"align":null},"content":[{"type":"paragraph","content":[{"type":"text","text":"k/H [mm³/(N·m)]. 실무에서 주로 사용"}]}]}]},{"type":"tableRow","content":[{"type":"tableCell","attrs":{"colspan":1,"rowspan":1,"colwidth":null,"align":null},"content":[{"type":"paragraph","content":[{"type":"text","text":"μ"}]}]},{"type":"tableCell","attrs":{"colspan":1,"rowspan":1,"colwidth":null,"align":null},"content":[{"type":"paragraph","content":[{"type":"text","text":"마찰계수"}]}]},{"type":"tableCell","attrs":{"colspan":1,"rowspan":1,"colwidth":null,"align":null},"content":[{"type":"paragraph","content":[{"type":"text","text":"마모와 별개의 값 — 낮다고 덜 마모되지 않음"}]}]}]},{"type":"tableRow","content":[{"type":"tableCell","attrs":{"colspan":1,"rowspan":1,"colwidth":null,"align":null},"content":[{"type":"paragraph","content":[{"type":"text","text":"E_corr"}]}]},{"type":"tableCell","attrs":{"colspan":1,"rowspan":1,"colwidth":null,"align":null},"content":[{"type":"paragraph","content":[{"type":"text","text":"부식 전위"}]}]},{"type":"tableCell","attrs":{"colspan":1,"rowspan":1,"colwidth":null,"align":null},"content":[{"type":"paragraph","content":[{"type":"text","text":"개회로 전위"}]}]}]},{"type":"tableRow","content":[{"type":"tableCell","attrs":{"colspan":1,"rowspan":1,"colwidth":null,"align":null},"content":[{"type":"paragraph","content":[{"type":"text","text":"i_corr"}]}]},{"type":"tableCell","attrs":{"colspan":1,"rowspan":1,"colwidth":null,"align":null},"content":[{"type":"paragraph","content":[{"type":"text","text":"부식 전류밀도"}]}]},{"type":"tableCell","attrs":{"colspan":1,"rowspan":1,"colwidth":null,"align":null},"content":[{"type":"paragraph","content":[{"type":"text","text":"[µA/cm²] → 부식 속도로 환산"}]}]}]},{"type":"tableRow","content":[{"type":"tableCell","attrs":{"colspan":1,"rowspan":1,"colwidth":null,"align":null},"content":[{"type":"paragraph","content":[{"type":"text","text":"CR"}]}]},{"type":"tableCell","attrs":{"colspan":1,"rowspan":1,"colwidth":null,"align":null},"content":[{"type":"paragraph","content":[{"type":"text","text":"부식 속도"}]}]},{"type":"tableCell","attrs":{"colspan":1,"rowspan":1,"colwidth":null,"align":null},"content":[{"type":"paragraph","content":[{"type":"text","text":"[mm/년]. ASTM G102 환산식"}]}]}]},{"type":"tableRow","content":[{"type":"tableCell","attrs":{"colspan":1,"rowspan":1,"colwidth":null,"align":null},"content":[{"type":"paragraph","content":[{"type":"text","text":"R_p"}]}]},{"type":"tableCell","attrs":{"colspan":1,"rowspan":1,"colwidth":null,"align":null},"content":[{"type":"paragraph","content":[{"type":"text","text":"분극 저항"}]}]},{"type":"tableCell","attrs":{"colspan":1,"rowspan":1,"colwidth":null,"align":null},"content":[{"type":"paragraph","content":[{"type":"text","text":"LPR에서 i_corr을 얻는 경로"}]}]}]},{"type":"tableRow","content":[{"type":"tableCell","attrs":{"colspan":1,"rowspan":1,"colwidth":null,"align":null},"content":[{"type":"paragraph","content":[{"type":"text","text":"b_a · b_c"}]}]},{"type":"tableCell","attrs":{"colspan":1,"rowspan":1,"colwidth":null,"align":null},"content":[{"type":"paragraph","content":[{"type":"text","text":"Tafel 기울기"}]}]},{"type":"tableCell","attrs":{"colspan":1,"rowspan":1,"colwidth":null,"align":null},"content":[{"type":"paragraph","content":[{"type":"text","text":"양극·음극 [V/decade]"}]}]}]}]},{"type":"heading","attrs":{"level":3},"content":[{"type":"text","text":"규격 색인"}]},{"type":"table","content":[{"type":"tableRow","content":[{"type":"tableHeader","attrs":{"colspan":1,"rowspan":1,"colwidth":null,"align":null},"content":[{"type":"paragraph","content":[{"type":"text","text":"분야"}]}]},{"type":"tableHeader","attrs":{"colspan":1,"rowspan":1,"colwidth":null,"align":null},"content":[{"type":"paragraph","content":[{"type":"text","text":"규격"}]}]}]},{"type":"tableRow","content":[{"type":"tableCell","attrs":{"colspan":1,"rowspan":1,"colwidth":null,"align":null},"content":[{"type":"paragraph","content":[{"type":"text","text":"마모"}]}]},{"type":"tableCell","attrs":{"colspan":1,"rowspan":1,"colwidth":null,"align":null},"content":[{"type":"paragraph","content":[{"type":"text","text":"ASTM G99 (pin-on-disk) · G77 (block-on-ring) · G133 (왕복) · G65 (연마)"}]}]}]},{"type":"tableRow","content":[{"type":"tableCell","attrs":{"colspan":1,"rowspan":1,"colwidth":null,"align":null},"content":[{"type":"paragraph","content":[{"type":"text","text":"부식 시험"}]}]},{"type":"tableCell","attrs":{"colspan":1,"rowspan":1,"colwidth":null,"align":null},"content":[{"type":"paragraph","content":[{"type":"text","text":"ASTM B117 · G85 · SAE J2334 · VDA 233-102 · ASTM G50 (옥외)"}]}]}]},{"type":"tableRow","content":[{"type":"tableCell","attrs":{"colspan":1,"rowspan":1,"colwidth":null,"align":null},"content":[{"type":"paragraph","content":[{"type":"text","text":"전기화학"}]}]},{"type":"tableCell","attrs":{"colspan":1,"rowspan":1,"colwidth":null,"align":null},"content":[{"type":"paragraph","content":[{"type":"text","text":"ASTM G59 (LPR) · G102 (환산) · G61 (순환 분극)"}]}]}]},{"type":"tableRow","content":[{"type":"tableCell","attrs":{"colspan":1,"rowspan":1,"colwidth":null,"align":null},"content":[{"type":"paragraph","content":[{"type":"text","text":"환경 분류"}]}]},{"type":"tableCell","attrs":{"colspan":1,"rowspan":1,"colwidth":null,"align":null},"content":[{"type":"paragraph","content":[{"type":"text","text":"ISO 9223 (부식성 등급) · ISO 9226 (부식 속도)"}]}]}]}]}]}}],"assets":[{"name":"wear-1-1.svg","alt":"접촉 조건 정의에서 시험, 정상 구간 추출, 법칙 결정, 반영, 검증까지 여섯 단계"},{"name":"wear-3-1.svg","alt":"핀온디스크와 블록온링 마모 시험 장치의 모식도"},{"name":"wear-3-2.svg","alt":"미끄럼 거리에 비례하는 마모 부피와 하중이 임계값을 넘을 때 마모계수가 급변하는 레짐 전이"},{"name":"wear-4-1.svg","alt":"미끄럼 초기의 러닝인 구간과 그 이후 안정되는 마찰계수 및 마모율"},{"name":"wear-6-1.svg","alt":"선형 포물선 로그 세 가지 부식 속도 법칙이 장기 예측에서 크게 갈라지는 모습"},{"name":"wear-7-1.svg","alt":"분극 곡선에서 양극과 음극 타펠 직선을 외삽해 부식 전류밀도를 구하는 방법"}]}
