Repository: 4leaf321-nox321/MatNexus

# MatNexus

물성 관리 시스템. 시험 데이터를 등록하고, 전후처리해서 탄소성·점탄성 등의 물성으로
만들고, 통계 처리하고, 시뮬레이션 툴 입력으로 내보낸다. 장비 데이터 자동 수집
파이프라인까지 확장한다.

- 계획: [docs/개발계획.md](docs/개발계획.md) — **§0 진행 현황**에 재개 지점이 있다
- 결정 기록: [docs/adr/](docs/adr/)
- 현재 상태: **Phase 0~4 완료 — 파일에서 솔버 덱까지 인장 한 줄기가 닫혔다.**
  다음은 Phase 5(물성 확장 — DMA 처리부터).
- **운영 서버는 v0.1.4 에 머물러 있다.** Phase 2~4 가 아직 배포되지 않았고,
  올릴 때 마이그레이션이 16건 한꺼번에 돈다 — 백업을 먼저 받는다(아래 배포 절차).

운영 서버는 **창 두 개**로 돈다 — `run_server.ps1`(API·화면)과 `run_worker.ps1`(알림·
비동기 작업). 워커가 없으면 작업이 큐에 쌓이기만 하고 알림이 가지 않는다.

File: backend/seeds/guide/creep.json
{"key":"creep","kind":"calculation","topic":"creep","title":"크리프와 응력완화","summary":"하중을 붙잡아 두면 변형이 늘고, 변형을 붙잡아 두면 응력이 줍니다. 같은 물리의 두 얼굴을 어떻게 재고, 어떻게 년 단위까지 연장하며, 언제 구성방정식으로 넣고 언제 유사탄성으로 우회하는지 정리했습니다.","source_filename":"creep-guide-KR.html","sections":[{"key":"00-한-장으로-보는-파이프라인","title":"00 · 전체 파이프라인","position":1,"body":{"type":"doc","content":[{"type":"paragraph","content":[{"type":"text","text":"피로와 달리 크리프는 "},{"type":"text","marks":[{"type":"bold"}],"text":"구성방정식으로 해석 안에 들어갑니다."},{"type":"text","text":" 재료의 응답 자체가 시간에 따라 변하므로 응력장·변형장이 직접 바뀌고, 그래서 solver의 물성 카드가 됩니다. 다만 "},{"type":"text","marks":[{"type":"bold"}],"text":"변형이 문제인가 파단이 문제인가"},{"type":"text","text":"에 따라 필요한 물성이 완전히 달라집니다."}]},{"type":"blockquote","content":[{"type":"image","attrs":{"src":"asset:creep-1-1.svg","alt":"대상 판별에서 크리프 시험, 곡선 정리, 모델 피팅과 외삽, 물성 카드, 검증으로 이어지는 여섯 단계","title":null,"width":null,"height":null}}]},{"type":"paragraph","content":[{"type":"text","marks":[{"type":"bold"}],"text":"여섯 단계."},{"type":"text","text":" 01의 판별이 전체를 가릅니다 — 변형량 판정이면 Norton 계열 구성방정식으로, 파단 시점 판정이면 Larson-Miller 외삽으로 갑니다. 두 경로는 필요한 시험도 다릅니다."}]}]}},{"key":"01-같은-물리-두-얼굴","title":"01 · 같은 물리, 두 얼굴","position":2,"body":{"type":"doc","content":[{"type":"heading","attrs":{"level":4},"content":[{"type":"text","text":"크리프 — 하중 고정"}]},{"type":"paragraph","content":[{"type":"text","text":"일정 하중을 걸어두면 변형이 계속 늘어납니다. 고온 배관의 처짐, 플라스틱 클립의 벌어짐, 자중을 받는 구조물의 변형이 여기 속합니다. 측정량은 "},{"type":"text","marks":[{"type":"bold"}],"text":"ε(t)"},{"type":"text","text":"."}]},{"type":"heading","attrs":{"level":4},"content":[{"type":"text","text":"응력완화 — 변형 고정"}]},{"type":"paragraph","content":[{"type":"text","text":"변형을 붙잡아 두면 그것을 유지하는 데 필요한 응력이 줄어듭니다. 볼트 체결력 저하, 개스킷 실링력 상실, 스냅핏 헐거워짐. 측정량은 "},{"type":"text","marks":[{"type":"bold"}],"text":"σ(t)"},{"type":"text","text":"."}]},{"type":"paragraph","content":[{"type":"text","text":"선형 영역이라면 둘은 수학적으로 변환됩니다. 그런데 "},{"type":"text","marks":[{"type":"bold"}],"text":"크리프는 대개 비선형"},{"type":"text","text":"입니다 — 응력이 2배면 변형률 속도가 2ⁿ배(n = 3 – 7) 늘어나므로, 크리프 데이터로 응력완화를 예측하려면 반드시 비선형 모델을 거쳐야 합니다."}]},{"type":"blockquote","content":[{"type":"heading","attrs":{"level":4},"content":[{"type":"text","text":"DMA 문서의 Prony와 무엇이 다른가"}]},{"type":"paragraph","content":[{"type":"text","text":"물리는 같지만 "},{"type":"text","marks":[{"type":"bold"}],"text":"영역이 다릅니다."},{"type":"text","text":" Prony(선형 점탄성)는 초~시간 영역의 "},{"type":"text","marks":[{"type":"bold"}],"text":"완전히 회복 가능한"},{"type":"text","text":" 거동이고, 크리프는 시간~년 영역의 "},{"type":"text","marks":[{"type":"bold"}],"text":"비가역"},{"type":"text","text":" 변형입니다. DMA 마스터커브를 년 단위까지 늘려 크리프를 예측하려는 시도가 실패하는 이유는, 그 영역이 이미 선형 점탄성 가정 밖이기 때문입니다."}]},{"type":"paragraph","content":[{"type":"text","text":"실무 경계는 대략 이렇습니다 — "},{"type":"text","marks":[{"type":"bold"}],"text":"변형률이 회복되면 점탄성, 남으면 크리프"},{"type":"text","text":". 고분자는 두 성분이 섞여 있어 하중 제거 후 회복 시험으로 나눕니다."}]}]}]}},{"key":"02-크리프-시험과-3단계-곡선","title":"02 · 크리프 시험과 3단계 곡선","position":3,"body":{"type":"doc","content":[{"type":"paragraph","content":[{"type":"text","text":"일정 온도·일정 하중을 걸고 변형을 시간에 따라 기록합니다("},{"type":"text","marks":[{"type":"bold"}],"text":"ASTM E139"},{"type":"text","text":", 금속 고온). 얻어지는 곡선에는 성격이 다른 세 구간이 있습니다."}]},{"type":"blockquote","content":[{"type":"image","attrs":{"src":"asset:creep-3-1.svg","alt":"세 가지 응력 수준에서의 1차 2차 3차 크리프 곡선과 파단점","title":null,"width":null,"height":null}}]},{"type":"paragraph","content":[{"type":"text","marks":[{"type":"bold"}],"text":"응력 수준별 크리프 곡선."},{"type":"text","text":" 1차에서는 가공경화로 속도가 줄고, 2차에서는 경화와 회복이 균형을 이뤄 "},{"type":"text","marks":[{"type":"bold"}],"text":"일정"},{"type":"text","text":"하며, 3차에서는 보이드·네킹으로 속도가 치솟아 파단합니다. 응력이 조금만 올라가도 파단 시간이 크게 줄어듭니다."}]},{"type":"table","content":[{"type":"tableRow","content":[{"type":"tableHeader","attrs":{"colspan":1,"rowspan":1,"colwidth":null,"align":null},"content":[{"type":"paragraph","content":[{"type":"text","text":"구간"}]}]},{"type":"tableHeader","attrs":{"colspan":1,"rowspan":1,"colwidth":null,"align":null},"content":[{"type":"paragraph","content":[{"type":"text","text":"물리"}]}]},{"type":"tableHeader","attrs":{"colspan":1,"rowspan":1,"colwidth":null,"align":null},"content":[{"type":"paragraph","content":[{"type":"text","text":"추출하는 값"}]}]},{"type":"tableHeader","attrs":{"colspan":1,"rowspan":1,"colwidth":null,"align":null},"content":[{"type":"paragraph","content":[{"type":"text","text":"CAE에서의 쓰임"}]}]}]},{"type":"tableRow","content":[{"type":"tableCell","attrs":{"colspan":1,"rowspan":1,"colwidth":null,"align":null},"content":[{"type":"paragraph","content":[{"type":"text","text":"1차 (천이)"}]}]},{"type":"tableCell","attrs":{"colspan":1,"rowspan":1,"colwidth":null,"align":null},"content":[{"type":"paragraph","content":[{"type":"text","text":"전위 밀도 증가로 감속"}]}]},{"type":"tableCell","attrs":{"colspan":1,"rowspan":1,"colwidth":null,"align":null},"content":[{"type":"paragraph","content":[{"type":"text","text":"시간경화 지수 m"}]}]},{"type":"tableCell","attrs":{"colspan":1,"rowspan":1,"colwidth":null,"align":null},"content":[{"type":"paragraph","content":[{"type":"text","text":"단기 변형 예측에 중요. 볼트 이완 초기가 여기"}]}]}]},{"type":"tableRow","content":[{"type":"tableCell","attrs":{"colspan":1,"rowspan":1,"colwidth":null,"align":null},"content":[{"type":"paragraph","content":[{"type":"text","text":"2차 (정상)"}]}]},{"type":"tableCell","attrs":{"colspan":1,"rowspan":1,"colwidth":null,"align":null},"content":[{"type":"paragraph","content":[{"type":"text","text":"경화와 회복의 균형"}]}]},{"type":"tableCell","attrs":{"colspan":1,"rowspan":1,"colwidth":null,"align":null},"content":[{"type":"paragraph","content":[{"type":"text","marks":[{"type":"bold"}],"text":"정상 크리프 속도 ε̇_s"}]}]},{"type":"tableCell","attrs":{"colspan":1,"rowspan":1,"colwidth":null,"align":null},"content":[{"type":"paragraph","content":[{"type":"text","text":"Norton 상수 A, n의 근거. 장기 변형 지배"}]}]}]},{"type":"tableRow","content":[{"type":"tableCell","attrs":{"colspan":1,"rowspan":1,"colwidth":null,"align":null},"content":[{"type":"paragraph","content":[{"type":"text","text":"3차 (가속)"}]}]},{"type":"tableCell","attrs":{"colspan":1,"rowspan":1,"colwidth":null,"align":null},"content":[{"type":"paragraph","content":[{"type":"text","text":"보이드 생성·합체, 단면 감소"}]}]},{"type":"tableCell","attrs":{"colspan":1,"rowspan":1,"colwidth":null,"align":null},"content":[{"type":"paragraph","content":[{"type":"text","text":"파단 시간 t_R, 파단 연신율"}]}]},{"type":"tableCell","attrs":{"colspan":1,"rowspan":1,"colwidth":null,"align":null},"content":[{"type":"paragraph","content":[{"type":"text","marks":[{"type":"bold"}],"text":"Norton 식에는 없음"},{"type":"text","text":" — 별도 처리 필요"}]}]}]}]},{"type":"heading","attrs":{"level":3},"content":[{"type":"text","text":"시험 계획"}]},{"type":"bulletList","content":[{"type":"listItem","content":[{"type":"paragraph","content":[{"type":"text","marks":[{"type":"bold"}],"text":"응력 3 – 5 수준 × 온도 3 – 4 수준"},{"type":"text","text":"이 최소입니다. 응력 지수 n은 응력대별로 변하므로(저응력에서 확산 크리프, 고응력에서 전위 크리프) 사용 응력을 반드시 포함하세요."}]}]},{"type":"listItem","content":[{"type":"paragraph","content":[{"type":"text","text":"시험 시간은 "},{"type":"text","marks":[{"type":"bold"}],"text":"1,000 – 10,000 h"},{"type":"text","text":"가 일반적입니다. 요구 수명이 10만 시간이면 여기서 이미 1 – 2 decade 외삽이 확정됩니다."}]}]},{"type":"listItem","content":[{"type":"paragraph","content":[{"type":"text","text":"변형 측정은 "},{"type":"text","marks":[{"type":"bold"}],"text":"고온용 신율계"},{"type":"text","text":"로 합니다. 크로스헤드 변위에는 지그의 열팽창과 크리프가 섞입니다."}]}]},{"type":"listItem","content":[{"type":"paragraph","content":[{"type":"text","text":"온도 제어가 생명입니다. ±2 °C만 흔들려도 크리프 속도가 수십 % 달라집니다."}]}]}]}]}},{"key":"03-norton-bailey-피팅","title":"03 · Norton-Bailey 피팅","position":4,"body":{"type":"doc","content":[{"type":"paragraph","content":[{"type":"text","marks":[{"type":"bold"}],"text":"변형률 형태"},{"type":"text","text":" ε_cr = A · σⁿ · t^(m+1) "},{"type":"text","marks":[{"type":"bold"}],"text":"속도 형태"},{"type":"text","text":" (솔버 입력) ε̇_cr = A′ · σⁿ · t^m −1 < m ≤ 0 "},{"type":"text","marks":[{"type":"bold"}],"text":"정상 크리프만"},{"type":"text","text":" (m = 0) ε̇_cr = A′ · σⁿ Norton 법칙"}]},{"type":"codeBlock","attrs":{"language":null},"content":[{"type":"text","text":"두 형태의 A가 다릅니다 — 속도 형태의 A′ = (m+1)·A. 솔버는 대개 속도 형태를 받으므로 변환을 빠뜨리지 마세요."}]},{"type":"heading","attrs":{"level":3},"content":[{"type":"text","text":"시간경화 vs 변형률경화"}]},{"type":"paragraph","content":[{"type":"text","text":"같은 상수로 두 가지 적분 방식이 있고, "},{"type":"text","marks":[{"type":"bold"}],"text":"응력이 변하는 문제에서 결과가 달라집니다."}]},{"type":"bulletList","content":[{"type":"listItem","content":[{"type":"paragraph","content":[{"type":"text","marks":[{"type":"bold"}],"text":"시간경화(time hardening)"},{"type":"text","text":" — 경화 정도가 "},{"type":"text","marks":[{"type":"bold"}],"text":"경과 시간"},{"type":"text","text":"의 함수. 응력이 거의 일정한 문제에 적합."}]}]},{"type":"listItem","content":[{"type":"paragraph","content":[{"type":"text","marks":[{"type":"bold"}],"text":"변형률경화(strain hardening)"},{"type":"text","text":" — 경화 정도가 "},{"type":"text","marks":[{"type":"bold"}],"text":"누적 크리프 변형률"},{"type":"text","text":"의 함수. 응력이 변하는 문제(응력완화, 재하중)에서 물리적으로 타당."}]}]},{"type":"listItem","content":[{"type":"paragraph","content":[{"type":"text","text":"응력완화 해석에는 "},{"type":"text","marks":[{"type":"bold"}],"text":"변형률경화를 쓰세요."},{"type":"text","text":" 시간경화로 풀면 응력이 떨어져도 시간은 계속 흐르므로 완화를 과대평가합니다."}]}]}]},{"type":"heading","attrs":{"level":3},"content":[{"type":"text","text":"온도 의존성"}]},{"type":"paragraph","content":[{"type":"text","text":"ε̇_cr = C₁ · σ^C₂ · t^C₃ · exp( −C₄ / T ) T는 절대온도 [K]"}]},{"type":"paragraph","content":[{"type":"text","text":"온도를 지수항으로 넣는 방식이 표준입니다. 온도별로 A를 표로 주는 방법도 있지만, "},{"type":"text","marks":[{"type":"bold"}],"text":"표 사이를 선형 보간"},{"type":"text","text":"하므로 지수적 거동을 제대로 담지 못합니다. 온도 범위가 넓으면 Arrhenius 항을 쓰세요."}]},{"type":"blockquote","content":[{"type":"heading","attrs":{"level":4},"content":[{"type":"text","text":"2차 크리프만 맞추면 파단을 놓칩니다"}]},{"type":"paragraph","content":[{"type":"text","text":"Norton 식에는 3차 크리프가 "},{"type":"text","marks":[{"type":"bold"}],"text":"없습니다."},{"type":"text","text":" “변형이 1 %를 넘지 않을 것”처럼 변형량으로 판정하는 문제라면 충분하지만, "},{"type":"text","marks":[{"type":"bold"}],"text":"파단 시점"},{"type":"text","text":"이 필요하면 06절의 크리프 파단 데이터가 반드시 별도로 있어야 합니다. 손상 변수를 넣은 Kachanov-Rabotnov 계열 모델로 3차까지 다루는 방법도 있지만, 상수를 맞출 데이터가 훨씬 많이 필요합니다."}]}]}]}},{"key":"04-등시간-곡선과-유사탄성-설계","title":"04 · 등시간 곡선과 유사탄성 설계","position":5,"body":{"type":"doc","content":[{"type":"paragraph","content":[{"type":"text","text":"플라스틱 부품에서는 Norton 상수를 뽑아 구성방정식을 돌리기보다, "},{"type":"text","marks":[{"type":"bold"}],"text":"등시간(isochronous) 응력-변형률 곡선"},{"type":"text","text":"을 만들어 유사탄성 해석으로 우회하는 것이 실무 표준입니다. 훨씬 빠르고, 설계 판단에 필요한 만큼 정확합니다."}]},{"type":"paragraph","content":[{"type":"text","text":"만드는 법은 간단합니다. 여러 응력 수준의 크리프 곡선("},{"type":"text","marks":[{"type":"bold"}],"text":"ISO 899-1"},{"type":"text","text":" 인장, "},{"type":"text","marks":[{"type":"bold"}],"text":"-2"},{"type":"text","text":" 굽힘)을 시간 축에서 잘라, "},{"type":"text","marks":[{"type":"bold"}],"text":"같은 시간의 (σ, ε) 점들을 이으면"},{"type":"text","text":" 그 시간의 응력-변형률 곡선이 됩니다."}]},{"type":"blockquote","content":[{"type":"image","attrs":{"src":"asset:creep-5-1.svg","alt":"플라스틱의 등시간 응력-변형률 곡선과 시간에 따른 크리프 모듈러스 저하","title":null,"width":null,"height":null}}]},{"type":"paragraph","content":[{"type":"text","marks":[{"type":"bold"}],"text":"등시간 곡선."},{"type":"text","text":" 시간이 길수록 같은 응력에서 변형이 커지므로 곡선이 오른쪽으로 눕습니다. 20 MPa · 1,000시간에서 크리프 모듈러스는 초기 E의 "},{"type":"text","marks":[{"type":"bold"}],"text":"절반 이하"},{"type":"text","text":"로 떨어집니다."}]},{"type":"paragraph","content":[{"type":"text","text":"크리프 모듈러스 Ec(t, σ) = σ / ε(t, σ)"}]},{"type":"paragraph","content":[{"type":"text","text":"설계에서는 이렇게 씁니다 — 목표 수명(예: 10년)과 예상 응력 수준에 해당하는 "},{"type":"text","marks":[{"type":"bold"}],"text":"Ec를 골라 그 값을 탄성계수로 넣고 정적 해석"},{"type":"text","text":"을 돌립니다. 결과 변형이 곧 그 시점의 변형입니다."}]},{"type":"bulletList","content":[{"type":"listItem","content":[{"type":"paragraph","content":[{"type":"text","marks":[{"type":"bold"}],"text":"Ec는 응력에도 의존합니다."},{"type":"text","text":" 비선형 크리프이므로 응력 수준을 바꾸면 Ec가 달라집니다. 해석 결과 응력이 가정과 다르면 한 번 반복하세요."}]}]},{"type":"listItem","content":[{"type":"paragraph","content":[{"type":"text","text":"스냅핏·나사 보스처럼 "},{"type":"text","marks":[{"type":"bold"}],"text":"변형이 고정된"},{"type":"text","text":" 문제에는 등시간 곡선이 아니라 응력완화 데이터가 맞습니다(05절)."}]}]},{"type":"listItem","content":[{"type":"paragraph","content":[{"type":"text","text":"유리섬유 강화재는 방향에 따라 크리프가 크게 다릅니다. 유동 방향과 직각 방향을 따로 재세요."}]}]},{"type":"listItem","content":[{"type":"paragraph","content":[{"type":"text","text":"흡습·온도가 크리프를 크게 바꿉니다. 사용 환경 조건에서 시험한 데이터인지 확인하세요."}]}]}]}]}},{"key":"05-볼트와-씰","title":"05 · 볼트와 씰","position":6,"body":{"type":"doc","content":[{"type":"paragraph","content":[{"type":"text","text":"변형을 고정한 채 응력이 떨어지는 현상입니다. 체결부와 실링부의 수명이 여기서 결정됩니다."}]},{"type":"blockquote","content":[{"type":"image","attrs":{"src":"asset:creep-6-1.svg","alt":"온도별 볼트 체결 응력의 시간에 따른 완화 곡선","title":null,"width":null,"height":null}}]},{"type":"paragraph","content":[{"type":"text","marks":[{"type":"bold"}],"text":"온도별 볼트 체결 응력 완화."},{"type":"text","text":" 300 – 400 °C에서는 10만 시간이 지나도 거의 그대로지만, 550 °C에서는 "},{"type":"text","marks":[{"type":"bold"}],"text":"1만 시간에 초기의 절반"},{"type":"text","text":"으로 떨어집니다. 크리프는 온도에 지수적으로 민감하므로 사용 온도가 조금만 올라가도 상황이 급변합니다."}]},{"type":"table","content":[{"type":"tableRow","content":[{"type":"tableHeader","attrs":{"colspan":1,"rowspan":1,"colwidth":null,"align":null},"content":[{"type":"paragraph","content":[{"type":"text","text":"대상"}]}]},{"type":"tableHeader","attrs":{"colspan":1,"rowspan":1,"colwidth":null,"align":null},"content":[{"type":"paragraph","content":[{"type":"text","text":"시험 (규격)"}]}]},{"type":"tableHeader","attrs":{"colspan":1,"rowspan":1,"colwidth":null,"align":null},"content":[{"type":"paragraph","content":[{"type":"text","text":"산출물"}]}]},{"type":"tableHeader","attrs":{"colspan":1,"rowspan":1,"colwidth":null,"align":null},"content":[{"type":"paragraph","content":[{"type":"text","text":"판정"}]}]}]},{"type":"tableRow","content":[{"type":"tableCell","attrs":{"colspan":1,"rowspan":1,"colwidth":null,"align":null},"content":[{"type":"paragraph","content":[{"type":"text","text":"금속 볼트"}]}]},{"type":"tableCell","attrs":{"colspan":1,"rowspan":1,"colwidth":null,"align":null},"content":[{"type":"paragraph","content":[{"type":"text","text":"응력완화 시험 (ASTM E328)"}]}]},{"type":"tableCell","attrs":{"colspan":1,"rowspan":1,"colwidth":null,"align":null},"content":[{"type":"paragraph","content":[{"type":"text","text":"σ(t)/σ₀ vs 온도"}]}]},{"type":"tableCell","attrs":{"colspan":1,"rowspan":1,"colwidth":null,"align":null},"content":[{"type":"paragraph","content":[{"type":"text","text":"잔류 체결력이 누설·풀림 한계 이상인가"}]}]}]},{"type":"tableRow","content":[{"type":"tableCell","attrs":{"colspan":1,"rowspan":1,"colwidth":null,"align":null},"content":[{"type":"paragraph","content":[{"type":"text","text":"고무 씰"}]}]},{"type":"tableCell","attrs":{"colspan":1,"rowspan":1,"colwidth":null,"align":null},"content":[{"type":"paragraph","content":[{"type":"text","marks":[{"type":"bold"}],"text":"압축응력완화 CSR"},{"type":"text","text":" (ISO 3384)"}]}]},{"type":"tableCell","attrs":{"colspan":1,"rowspan":1,"colwidth":null,"align":null},"content":[{"type":"paragraph","content":[{"type":"text","text":"잔류 실링력 비율"}]}]},{"type":"tableCell","attrs":{"colspan":1,"rowspan":1,"colwidth":null,"align":null},"content":[{"type":"paragraph","content":[{"type":"text","text":"누설 예측에 직결"}]}]}]},{"type":"tableRow","content":[{"type":"tableCell","attrs":{"colspan":1,"rowspan":1,"colwidth":null,"align":null},"content":[{"type":"paragraph","content":[{"type":"text","text":"고무 씰 (간이)"}]}]},{"type":"tableCell","attrs":{"colspan":1,"rowspan":1,"colwidth":null,"align":null},"content":[{"type":"paragraph","content":[{"type":"text","text":"압축영구줄음률 CS (ISO 815)"}]}]},{"type":"tableCell","attrs":{"colspan":1,"rowspan":1,"colwidth":null,"align":null},"content":[{"type":"paragraph","content":[{"type":"text","text":"영구 변형 잔존율"}]}]},{"type":"tableCell","attrs":{"colspan":1,"rowspan":1,"colwidth":null,"align":null},"content":[{"type":"paragraph","content":[{"type":"text","text":"배합 비교용 지표"}]}]}]},{"type":"tableRow","content":[{"type":"tableCell","attrs":{"colspan":1,"rowspan":1,"colwidth":null,"align":null},"content":[{"type":"paragraph","content":[{"type":"text","text":"플라스틱 스냅핏"}]}]},{"type":"tableCell","attrs":{"colspan":1,"rowspan":1,"colwidth":null,"align":null},"content":[{"type":"paragraph","content":[{"type":"text","text":"변형 고정 후 하중 측정"}]}]},{"type":"tableCell","attrs":{"colspan":1,"rowspan":1,"colwidth":null,"align":null},"content":[{"type":"paragraph","content":[{"type":"text","text":"유지력 감소"}]}]},{"type":"tableCell","attrs":{"colspan":1,"rowspan":1,"colwidth":null,"align":null},"content":[{"type":"paragraph","content":[{"type":"text","text":"조립 유지력 하한"}]}]}]}]},{"type":"blockquote","content":[{"type":"heading","attrs":{"level":4},"content":[{"type":"text","text":"고무 씰에서는 CS보다 CSR입니다"}]},{"type":"paragraph","content":[{"type":"text","marks":[{"type":"bold"}],"text":"압축영구줄음률(CS)"},{"type":"text","text":"은 하중을 푼 뒤 "},{"type":"text","marks":[{"type":"bold"}],"text":"얼마나 안 돌아왔는가"},{"type":"text","text":"를 잽니다. 배합 비교에는 유용하지만 누설과 직접 연결되지 않습니다. 실제로 누설을 막는 것은 "},{"type":"text","marks":[{"type":"bold"}],"text":"지금 씰이 밀어내고 있는 힘"},{"type":"text","text":"이고, 그것을 직접 재는 것이 "},{"type":"text","marks":[{"type":"bold"}],"text":"압축응력완화(CSR)"},{"type":"text","text":"입니다."}]},{"type":"paragraph","content":[{"type":"text","text":"CS가 좋은데 누설하는 배합, CS가 나쁜데 잘 막는 배합이 모두 존재합니다. 씰 수명 예측에는 CSR을 여러 온도에서 재고 Arrhenius로 외삽하는 것이 정석입니다."}]}]}]}},{"key":"06-크리프-파단과-larson-miller","title":"06 · 크리프 파단과 Larson-Miller","position":7,"body":{"type":"doc","content":[{"type":"paragraph","content":[{"type":"text","text":"변형이 아니라 "},{"type":"text","marks":[{"type":"bold"}],"text":"파단 시점"},{"type":"text","text":"이 필요한 경우입니다. 여러 온도·응력에서 파단까지 걸린 시간을 재고, 그것을 하나의 파라미터 축으로 모아 외삽합니다."}]},{"type":"paragraph","content":[{"type":"text","marks":[{"type":"bold"}],"text":"Larson-Miller"},{"type":"text","text":" LMP = T · ( C + log₁₀ t_R ) T [K], t_R [h], C ≈ 20 (강재 관례)"}]},{"type":"blockquote","content":[{"type":"image","attrs":{"src":"asset:creep-7-1.svg","alt":"온도별 크리프 파단 데이터가 라슨-밀러 파라미터 축에서 하나의 마스터커브로 모이는 모습","title":null,"width":null,"height":null}}]},{"type":"paragraph","content":[{"type":"text","marks":[{"type":"bold"}],"text":"온도로 시간을 사는 또 하나의 방법."},{"type":"text","text":" 왼쪽은 온도마다 따로 노는 파단 곡선, 오른쪽은 그것을 LMP 축으로 옮겨 하나로 모은 마스터커브입니다. DMA 문서의 시간–온도 중첩과 "},{"type":"text","marks":[{"type":"bold"}],"text":"구조가 정확히 같습니다"},{"type":"text","text":" — 짧은 고온 시험으로 긴 저온 수명을 예측합니다."}]},{"type":"bulletList","content":[{"type":"listItem","content":[{"type":"paragraph","content":[{"type":"text","marks":[{"type":"bold"}],"text":"상수 C는 재료마다 다릅니다."},{"type":"text","text":" 20은 강재의 관례적 출발점일 뿐이고, 실제로는 데이터에 맞춰 결정합니다. C를 잘못 잡으면 마스터커브가 겹치지 않습니다 — 겹침 여부 자체가 C의 검증입니다."}]}]},{"type":"listItem","content":[{"type":"paragraph","content":[{"type":"text","text":"외삽 배율에 한계가 있습니다. 관례적으로 "},{"type":"text","marks":[{"type":"bold"}],"text":"시험 시간의 10 – 30배"},{"type":"text","text":"를 넘는 외삽은 위험하다고 봅니다. 1,000시간 시험으로 10만 시간(100배)을 주장하려면 근거가 더 필요합니다."}]}]},{"type":"listItem","content":[{"type":"paragraph","content":[{"type":"text","text":"고온에서 "},{"type":"text","marks":[{"type":"bold"}],"text":"조직이 변하면"},{"type":"text","text":"(석출물 조대화, 상 변태) 메커니즘이 바뀌어 마스터커브가 꺾입니다. 지도 문서 08절의 메커니즘 전환과 같은 함정입니다."}]}]},{"type":"listItem","content":[{"type":"paragraph","content":[{"type":"text","text":"Larson-Miller 외에 Orr-Sherby-Dorn, Manson-Haferd 파라미터도 있습니다. 데이터가 어느 쪽으로 더 잘 모이는지로 고르세요."}]}]}]}]}},{"key":"07-anand-통합-점소성-모델","title":"07 · Anand 통합 점소성 모델","position":8,"body":{"type":"doc","content":[{"type":"paragraph","content":[{"type":"text","text":"솔더는 사용 온도가 이미 융점의 0.6 – 0.8배(높은 상동온도)라, 상온에서도 크리프가 계속 일어납니다. 그래서 소성과 크리프를 나누지 않고 "},{"type":"text","marks":[{"type":"bold"}],"text":"하나의 통합 점소성 모델"},{"type":"text","text":"로 다루는 것이 표준이며, 그것이 "},{"type":"text","marks":[{"type":"bold"}],"text":"Anand 모델"},{"type":"text","text":"입니다."}]},{"type":"paragraph","content":[{"type":"text","text":"유동식 ε̇_p = A · exp(−Q/RT) · [ sinh(ξ · σ/s) ]^(1/m) 진화식 ṡ = { h₀ |1 − s/s*|^a · sign(1 − s/s*) } · ε̇_p s* = ŝ · [ (ε̇_p/A) · exp(Q/RT) ]^n s = 변형 저항(내부 상태변수) · 9개 상수: s₀, Q/R, A, ξ, m, h₀, ŝ, n, a"}]},{"type":"bulletList","content":[{"type":"listItem","content":[{"type":"paragraph","content":[{"type":"text","text":"상수는 "},{"type":"text","marks":[{"type":"bold"}],"text":"온도·변형률속도 매트릭스 시험"},{"type":"text","text":"으로 맞춥니다. 문헌값을 쓸 때는 그 상수가 나온 "},{"type":"text","marks":[{"type":"bold"}],"text":"합금 조성과 온도 범위"},{"type":"text","text":"를 반드시 확인하세요 — SAC305와 SnPb는 물론, 같은 SAC 계열 안에서도 크게 다릅니다."}]}]},{"type":"listItem","content":[{"type":"paragraph","content":[{"type":"text","text":"Anand는 "},{"type":"text","marks":[{"type":"bold"}],"text":"변형 응답"},{"type":"text","text":"만 줍니다. 수명은 사이클당 비탄성 변형 에너지 밀도 ΔW를 뽑아 Darveaux 상관식으로 따로 계산합니다(피로 문서 08절)."}]}]},{"type":"listItem","content":[{"type":"paragraph","content":[{"type":"text","text":"TMA 문서의 CTE 미스매치가 이 해석의 "},{"type":"text","marks":[{"type":"bold"}],"text":"입력 하중"},{"type":"text","text":"입니다. 세 문서가 여기서 만납니다."}]}]}]},{"type":"blockquote","content":[{"type":"heading","attrs":{"level":4},"content":[{"type":"text","text":"이 앱에서는"}]},{"type":"paragraph","content":[{"type":"text","text":"Anand 9개 상수는 「문헌 물성」에 문헌값 벌로 있습니다. 한 벌을 재료로 받아 두면 카드의 「모델 파라미터」 블록이 그 벌을 인용합니다 — 단위는 항마다 원래 단위 그대로이고 환산하지 않습니다. 다만 이 블록을 "},{"type":"text","marks":[{"type":"code"}],"text":"TB,RATE,,,ANAND"},{"type":"text","text":" 같은 해석 프로그램 형식으로 내보내는 길은 없고, Anand 상수를 시험에서 맞추는 처리도 없습니다."}]}]}]}},{"key":"08-솔버별-물성-카드","title":"08 · 솔버별 물성 카드","position":9,"body":{"type":"doc","content":[{"type":"paragraph","content":[{"type":"text","text":"크리프는 "},{"type":"text","marks":[{"type":"bold"}],"text":"구성방정식"},{"type":"text","text":"이므로 solver 입력 데크로 직접 들어갑니다. 다만 세 솔버가 같은 Norton-Bailey를 서로 다른 파라미터 배치로 받습니다."}]},{"type":"heading","attrs":{"level":3},"content":[{"type":"text","text":"Abaqus"}]},{"type":"codeBlock","attrs":{"language":null},"content":[{"type":"text","text":"*MATERIAL, NAME=P91_600C\n*ELASTIC\n**      E,   nu\n  150000.,  0.30\n** 시간경화: eps_dot = A * q^n * t^m   (−1 < m ≤ 0)\n*CREEP, LAW=TIME\n**       A,     n,      m\n  2.05E-15,  5.00,  -0.65\n** 응력이 변하는 문제(응력완화·재하중)에는 변형률경화를 쓴다\n** *CREEP, LAW=STRAIN\n**   같은 A, n, m 을 쓰되 적분 방식이 다르다"}]},{"type":"bulletList","content":[{"type":"listItem","content":[{"type":"paragraph","content":[{"type":"text","text":"Abaqus의 "},{"type":"text","marks":[{"type":"code"}],"text":"*CREEP"},{"type":"text","text":"은 "},{"type":"text","marks":[{"type":"bold"}],"text":"속도 형태"},{"type":"text","text":"를 받습니다. 변형률 형태 ε = A·σⁿ·t^(m+1)로 피팅했다면 "},{"type":"text","marks":[{"type":"bold"}],"text":"A′ = (m+1)·A"},{"type":"text","text":"로 변환하고 지수를 m으로 낮춰 넣으세요."}]}]},{"type":"listItem","content":[{"type":"paragraph","content":[{"type":"text","text":"q는 von Mises 등가응력입니다. 단축 시험으로 뽑은 상수를 그대로 쓰면 다축 상태에서 등가응력 기준으로 작동합니다."}]}]},{"type":"listItem","content":[{"type":"paragraph","content":[{"type":"text","text":"온도 의존은 데이터 라인에 온도를 추가해 표로 줍니다. 온도 범위가 넓으면 표 보간의 한계를 고려해 "},{"type":"text","marks":[{"type":"code"}],"text":"CREEP"},{"type":"text","text":" 사용자 서브루틴을 검토하세요."}]}]},{"type":"listItem","content":[{"type":"paragraph","content":[{"type":"text","text":"점탄성("},{"type":"text","marks":[{"type":"code"}],"text":"*VISCOELASTIC"},{"type":"text","text":")과 크리프("},{"type":"text","marks":[{"type":"code"}],"text":"*CREEP"},{"type":"text","text":")는 "},{"type":"text","marks":[{"type":"bold"}],"text":"다른 기능"},{"type":"text","text":"입니다. 고분자에서 둘 중 무엇을 쓸지는 01절의 회복 여부로 판단하세요."}]}]}]},{"type":"heading","attrs":{"level":3},"content":[{"type":"text","text":"Ansys Mechanical APDL"}]},{"type":"codeBlock","attrs":{"language":null},"content":[{"type":"text","text":"MP,EX,1,150000\nMP,PRXY,1,0.30\n\n! 암시적 크리프 — TBOPT로 식을 고른다\nTB,CREEP,1,,4,2          ! TBOPT=2 : 시간경화\n!         C1        C2       C3        C4\nTBDATA,1, 2.05E-15,  5.00,  -0.65,   0.0\n\n! TBOPT=1 : 변형률경화   eps_dot = C1·σ^C2·eps^C3·exp(−C4/T)\n! TBOPT=2 : 시간경화     eps_dot = C1·σ^C2·t^C3·exp(−C4/T)\n! TBOPT=10: Garofalo     eps_dot = C1·[sinh(C2·σ)]^C3·exp(−C4/T)\n\n! 솔더 — Anand 통합 점소성 (9 상수)\nTB,RATE,2,,9,ANAND\n!         s0     Q/R      A      xi      m      h0    s_hat     n       a\nTBDATA,1, 12.41, 9400.0, 4.0E6,  1.5,  0.303, 1379.0, 13.79, 0.07,  1.3"}]},{"type":"bulletList","content":[{"type":"listItem","content":[{"type":"paragraph","content":[{"type":"text","text":"온도항이 "},{"type":"text","marks":[{"type":"bold"}],"text":"exp(−C₄/T)"},{"type":"text","text":" 형태로 식 안에 들어갑니다. C₄ = Q/R이며 T는 절대온도입니다. 온도 의존이 없으면 C₄ = 0."}]}]},{"type":"listItem","content":[{"type":"paragraph","content":[{"type":"text","text":"TBOPT 번호와 상수 순서는 릴리스마다 항목이 추가되므로, 사용 중인 버전의 "},{"type":"text","marks":[{"type":"code"}],"text":"TB,CREEP"},{"type":"text","text":" 표로 한 번 대조하세요."}]}]},{"type":"listItem","content":[{"type":"paragraph","content":[{"type":"text","text":"Ansys는 명시적(explicit) 크리프와 암시적(implicit) 크리프를 구분합니다. "},{"type":"text","marks":[{"type":"bold"}],"text":"암시적을 쓰세요"},{"type":"text","text":" — 시간 증분 제약이 훨씬 느슨합니다."}]}]},{"type":"listItem","content":[{"type":"paragraph","content":[{"type":"text","text":"위 Anand 상수는 "},{"type":"text","marks":[{"type":"bold"}],"text":"형식을 보여주기 위한 예시"},{"type":"text","text":"입니다. 실제 값은 사용하는 솔더 합금의 문헌·시험값으로 대체하세요."}]}]}]},{"type":"heading","attrs":{"level":3},"content":[{"type":"text","text":"LS-DYNA"}]},{"type":"paragraph","content":[{"type":"text","text":"LS-DYNA는 크리프를 전용 재료 모델로 다룹니다 — "},{"type":"text","marks":[{"type":"code"}],"text":"*MAT_UNIFIED_CREEP"},{"type":"text","text":"(MAT_115)이 Norton-Bailey 형태를, "},{"type":"text","marks":[{"type":"code"}],"text":"*MAT_THERMO_ELASTO_VISCOPLASTIC_CREEP"},{"type":"text","text":"(MAT_188)이 온도 의존 점소성+크리프를 제공합니다. 명시적 해석에서 년 단위 크리프를 푸는 것은 비현실적이므로, "},{"type":"text","marks":[{"type":"bold"}],"text":"암시적 해석으로 전환하거나 질량 스케일링·시간 스케일링"},{"type":"text","text":"을 신중히 검토해야 합니다. 필드 구성은 릴리스별 차이가 있으니 키워드 매뉴얼로 확인하세요."}]},{"type":"blockquote","content":[{"type":"heading","attrs":{"level":4},"content":[{"type":"text","text":"단위계와 시간 스케일"}]},{"type":"paragraph","content":[{"type":"text","text":"크리프 상수 A는 "},{"type":"text","marks":[{"type":"bold"}],"text":"응력 단위와 시간 단위에 모두 의존"},{"type":"text","text":"합니다. MPa-h로 피팅한 A를 MPa-s 해석에 그대로 넣으면 3600^m 만큼 어긋납니다. 그리고 해석 시간이 년 단위이므로 "},{"type":"text","marks":[{"type":"bold"}],"text":"시간 증분 제어"},{"type":"text","text":"가 중요합니다 — 초기 1차 크리프 구간은 잘게, 정상 구간은 크게 가져가는 자동 증분을 쓰세요."}]}]},{"type":"blockquote","content":[{"type":"heading","attrs":{"level":4},"content":[{"type":"text","text":"이 앱에서는"}]},{"type":"bulletList","content":[{"type":"listItem","content":[{"type":"paragraph","content":[{"type":"text","text":"크리프 · 응력완화는 전용 시험 종류 · 처리 · 카드 블록 · 해석 프로그램 형식이 "},{"type":"text","marks":[{"type":"bold"}],"text":"없습니다"},{"type":"text","text":". Norton-Bailey 적합, 등시간 곡선, Larson-Miller 외삽과 위의 "},{"type":"text","marks":[{"type":"code"}],"text":"*CREEP"},{"type":"text","text":" · "},{"type":"text","marks":[{"type":"code"}],"text":"TB,CREEP"},{"type":"text","text":" 카드는 앱 밖에서 만듭니다."}]}]},{"type":"listItem","content":[{"type":"paragraph","content":[{"type":"text","text":"값 하나짜리는 선언 물성으로 재료에 적어 둘 수 있습니다. 기본 항목에는 크리프 항목이 없으므로 사내 물성 항목을 더한 뒤 적고, 출처 · 근거 문서 · 온도를 함께 남깁니다."}]}]},{"type":"listItem","content":[{"type":"paragraph","content":[{"type":"text","text":"「문헌 물성」에서 Norton 크리프 계수 A · 지수 n, 정상상태 크리프율, 크리프 컴플라이언스, 1차 크리프 상수의 문헌값을 찾아볼 수 있습니다."}]}]}]}]}]}},{"key":"09-세-단계","title":"09 · 카드 검증 세 단계","position":10,"body":{"type":"doc","content":[{"type":"orderedList","attrs":{"start":1,"type":null},"content":[{"type":"listItem","content":[{"type":"paragraph","content":[{"type":"text","marks":[{"type":"bold"}],"text":"단일 요소 크리프 — 입력이 그대로 나오는가"},{"type":"text","text":" 요소 1개에 일정 응력을 걸고 ε(t)를 뽑아, 피팅에 쓴 원 곡선과 겹칩니다. "},{"type":"text","marks":[{"type":"bold"}],"text":"A의 변환(속도 형태 ↔ 변형률 형태), 시간 단위, 등가응력 정의"},{"type":"text","text":"가 여기서 전부 잡힙니다. 여러 응력 수준에서 확인해 n이 맞는지도 봅니다."}]}]},{"type":"listItem","content":[{"type":"paragraph","content":[{"type":"text","marks":[{"type":"bold"}],"text":"응력완화 재현 — 적분 방식까지 검증한다"},{"type":"text","text":" 단일 요소에 변형을 고정하고 σ(t)를 뽑아 응력완화 시험과 비교합니다. "},{"type":"text","marks":[{"type":"bold"}],"text":"시간경화와 변형률경화의 차이가 여기서 드러납니다"},{"type":"text","text":" — 크리프 시험만 재현되고 완화가 안 맞으면 적분 방식이 틀린 것입니다."}]}]},{"type":"listItem","content":[{"type":"paragraph","content":[{"type":"text","marks":[{"type":"bold"}],"text":"부품 상관"},{"type":"text","text":" 볼트 체결부라면 장시간 후 잔류 축력을, 고온 배관이면 처짐량을, 플라스틱 부품이면 치수 변화를 실측과 비교합니다. 여기서 어긋나면 "},{"type":"text","marks":[{"type":"bold"}],"text":"온도 이력, 접촉·마찰, 초기 응력 분포"},{"type":"text","text":"를 먼저 의심하세요."}]}]}]},{"type":"blockquote","content":[{"type":"heading","attrs":{"level":4},"content":[{"type":"text","text":"인수인계용 체크리스트"}]},{"type":"bulletList","content":[{"type":"listItem","content":[{"type":"paragraph","content":[{"type":"text","text":"상수가 "},{"type":"text","marks":[{"type":"bold"}],"text":"속도 형태인지 변형률 형태인지"},{"type":"text","text":", 그리고 시간·응력 단위"}]}]},{"type":"listItem","content":[{"type":"paragraph","content":[{"type":"text","text":"시간경화인지 변형률경화인지"}]}]},{"type":"listItem","content":[{"type":"paragraph","content":[{"type":"text","text":"피팅에 쓴 응력·온도 범위 (외삽 금지 구간)"}]}]},{"type":"listItem","content":[{"type":"paragraph","content":[{"type":"text","text":"3차 크리프·파단이 포함되어 있는지 — 대개 "},{"type":"text","marks":[{"type":"bold"}],"text":"포함되지 않음"}]}]},{"type":"listItem","content":[{"type":"paragraph","content":[{"type":"text","text":"파단 판정이 필요하면 Larson-Miller 상수 C와 그 근거"}]}]},{"type":"listItem","content":[{"type":"paragraph","content":[{"type":"text","text":"플라스틱이면 등시간 곡선의 기준 시간·응력과 환경 조건(온도·습도)"}]}]}]}]}]}},{"key":"10-자주-틀리는-지점","title":"10 · 자주 틀리는 지점","position":11,"body":{"type":"doc","content":[{"type":"table","content":[{"type":"tableRow","content":[{"type":"tableHeader","attrs":{"colspan":1,"rowspan":1,"colwidth":null,"align":null},"content":[{"type":"paragraph","content":[{"type":"text","text":"증상"}]}]},{"type":"tableHeader","attrs":{"colspan":1,"rowspan":1,"colwidth":null,"align":null},"content":[{"type":"paragraph","content":[{"type":"text","text":"원인"}]}]},{"type":"tableHeader","attrs":{"colspan":1,"rowspan":1,"colwidth":null,"align":null},"content":[{"type":"paragraph","content":[{"type":"text","text":"조치"}]}]}]},{"type":"tableRow","content":[{"type":"tableCell","attrs":{"colspan":1,"rowspan":1,"colwidth":null,"align":null},"content":[{"type":"paragraph","content":[{"type":"text","text":"크리프 변형이 (m+1)배 어긋남"}]}]},{"type":"tableCell","attrs":{"colspan":1,"rowspan":1,"colwidth":null,"align":null},"content":[{"type":"paragraph","content":[{"type":"text","text":"변형률 형태 A를 속도 형태 칸에 입력"}]}]},{"type":"tableCell","attrs":{"colspan":1,"rowspan":1,"colwidth":null,"align":null},"content":[{"type":"paragraph","content":[{"type":"text","text":"A′ = (m+1)·A로 변환"}]}]}]},{"type":"tableRow","content":[{"type":"tableCell","attrs":{"colspan":1,"rowspan":1,"colwidth":null,"align":null},"content":[{"type":"paragraph","content":[{"type":"text","text":"시간 단위만큼 크게 어긋남"}]}]},{"type":"tableCell","attrs":{"colspan":1,"rowspan":1,"colwidth":null,"align":null},"content":[{"type":"paragraph","content":[{"type":"text","text":"h로 피팅한 A를 s 단위 해석에 사용"}]}]},{"type":"tableCell","attrs":{"colspan":1,"rowspan":1,"colwidth":null,"align":null},"content":[{"type":"paragraph","content":[{"type":"text","text":"단위계 일관성 점검"}]}]}]},{"type":"tableRow","content":[{"type":"tableCell","attrs":{"colspan":1,"rowspan":1,"colwidth":null,"align":null},"content":[{"type":"paragraph","content":[{"type":"text","text":"크리프는 맞는데 완화가 안 맞음"}]}]},{"type":"tableCell","attrs":{"colspan":1,"rowspan":1,"colwidth":null,"align":null},"content":[{"type":"paragraph","content":[{"type":"text","text":"시간경화로 응력완화 해석"}]}]},{"type":"tableCell","attrs":{"colspan":1,"rowspan":1,"colwidth":null,"align":null},"content":[{"type":"paragraph","content":[{"type":"text","text":"변형률경화로 전환"}]}]}]},{"type":"tableRow","content":[{"type":"tableCell","attrs":{"colspan":1,"rowspan":1,"colwidth":null,"align":null},"content":[{"type":"paragraph","content":[{"type":"text","text":"파단 시점을 예측 못 함"}]}]},{"type":"tableCell","attrs":{"colspan":1,"rowspan":1,"colwidth":null,"align":null},"content":[{"type":"paragraph","content":[{"type":"text","text":"Norton 식에 3차 크리프가 없음"}]}]},{"type":"tableCell","attrs":{"colspan":1,"rowspan":1,"colwidth":null,"align":null},"content":[{"type":"paragraph","content":[{"type":"text","text":"크리프 파단 데이터 별도 확보"}]}]}]},{"type":"tableRow","content":[{"type":"tableCell","attrs":{"colspan":1,"rowspan":1,"colwidth":null,"align":null},"content":[{"type":"paragraph","content":[{"type":"text","text":"사용 응력에서 예측이 빗나감"}]}]},{"type":"tableCell","attrs":{"colspan":1,"rowspan":1,"colwidth":null,"align":null},"content":[{"type":"paragraph","content":[{"type":"text","text":"다른 응력대에서 뽑은 n 사용"}]}]},{"type":"tableCell","attrs":{"colspan":1,"rowspan":1,"colwidth":null,"align":null},"content":[{"type":"paragraph","content":[{"type":"text","text":"사용 응력을 포함한 범위로 재피팅"}]}]}]},{"type":"tableRow","content":[{"type":"tableCell","attrs":{"colspan":1,"rowspan":1,"colwidth":null,"align":null},"content":[{"type":"paragraph","content":[{"type":"text","text":"LMP 마스터커브가 안 겹침"}]}]},{"type":"tableCell","attrs":{"colspan":1,"rowspan":1,"colwidth":null,"align":null},"content":[{"type":"paragraph","content":[{"type":"text","text":"상수 C가 재료에 안 맞음"}]}]},{"type":"tableCell","attrs":{"colspan":1,"rowspan":1,"colwidth":null,"align":null},"content":[{"type":"paragraph","content":[{"type":"text","text":"C를 데이터로 최적화"}]}]}]},{"type":"tableRow","content":[{"type":"tableCell","attrs":{"colspan":1,"rowspan":1,"colwidth":null,"align":null},"content":[{"type":"paragraph","content":[{"type":"text","text":"장기 외삽이 실측보다 낙관적"}]}]},{"type":"tableCell","attrs":{"colspan":1,"rowspan":1,"colwidth":null,"align":null},"content":[{"type":"paragraph","content":[{"type":"text","text":"고온에서 조직 변화(메커니즘 전환)"}]}]},{"type":"tableCell","attrs":{"colspan":1,"rowspan":1,"colwidth":null,"align":null},"content":[{"type":"paragraph","content":[{"type":"text","text":"사용 온도에 가까운 장시간 점 확보"}]}]}]},{"type":"tableRow","content":[{"type":"tableCell","attrs":{"colspan":1,"rowspan":1,"colwidth":null,"align":null},"content":[{"type":"paragraph","content":[{"type":"text","text":"씰이 누설하는데 CS는 양호"}]}]},{"type":"tableCell","attrs":{"colspan":1,"rowspan":1,"colwidth":null,"align":null},"content":[{"type":"paragraph","content":[{"type":"text","text":"CS로 실링력을 판단"}]}]},{"type":"tableCell","attrs":{"colspan":1,"rowspan":1,"colwidth":null,"align":null},"content":[{"type":"paragraph","content":[{"type":"text","text":"CSR(ISO 3384)로 잔류 실링력 측정"}]}]}]},{"type":"tableRow","content":[{"type":"tableCell","attrs":{"colspan":1,"rowspan":1,"colwidth":null,"align":null},"content":[{"type":"paragraph","content":[{"type":"text","text":"플라스틱 변형이 과소"}]}]},{"type":"tableCell","attrs":{"colspan":1,"rowspan":1,"colwidth":null,"align":null},"content":[{"type":"paragraph","content":[{"type":"text","text":"초기 탄성계수 E로 장기 해석"}]}]},{"type":"tableCell","attrs":{"colspan":1,"rowspan":1,"colwidth":null,"align":null},"content":[{"type":"paragraph","content":[{"type":"text","text":"크리프 모듈러스 Ec(t)로 대체"}]}]}]},{"type":"tableRow","content":[{"type":"tableCell","attrs":{"colspan":1,"rowspan":1,"colwidth":null,"align":null},"content":[{"type":"paragraph","content":[{"type":"text","text":"해석이 수렴하지 않음"}]}]},{"type":"tableCell","attrs":{"colspan":1,"rowspan":1,"colwidth":null,"align":null},"content":[{"type":"paragraph","content":[{"type":"text","text":"명시적 크리프 / 시간 증분 과대"}]}]},{"type":"tableCell","attrs":{"colspan":1,"rowspan":1,"colwidth":null,"align":null},"content":[{"type":"paragraph","content":[{"type":"text","text":"암시적 크리프 + 자동 증분"}]}]}]},{"type":"tableRow","content":[{"type":"tableCell","attrs":{"colspan":1,"rowspan":1,"colwidth":null,"align":null},"content":[{"type":"paragraph","content":[{"type":"text","text":"점탄성과 크리프를 혼용"}]}]},{"type":"tableCell","attrs":{"colspan":1,"rowspan":1,"colwidth":null,"align":null},"content":[{"type":"paragraph","content":[{"type":"text","text":"회복성 여부를 판별하지 않음"}]}]},{"type":"tableCell","attrs":{"colspan":1,"rowspan":1,"colwidth":null,"align":null},"content":[{"type":"paragraph","content":[{"type":"text","text":"하중 제거 회복 시험으로 구분"}]}]}]}]},{"type":"horizontalRule"},{"type":"heading","attrs":{"level":3},"content":[{"type":"text","text":"기호 정리"}]},{"type":"table","content":[{"type":"tableRow","content":[{"type":"tableHeader","attrs":{"colspan":1,"rowspan":1,"colwidth":null,"align":null},"content":[{"type":"paragraph","content":[{"type":"text","text":"기호"}]}]},{"type":"tableHeader","attrs":{"colspan":1,"rowspan":1,"colwidth":null,"align":null},"content":[{"type":"paragraph","content":[{"type":"text","text":"이름"}]}]},{"type":"tableHeader","attrs":{"colspan":1,"rowspan":1,"colwidth":null,"align":null},"content":[{"type":"paragraph","content":[{"type":"text","text":"의미"}]}]}]},{"type":"tableRow","content":[{"type":"tableCell","attrs":{"colspan":1,"rowspan":1,"colwidth":null,"align":null},"content":[{"type":"paragraph","content":[{"type":"text","text":"ε_cr · ε̇_cr"}]}]},{"type":"tableCell","attrs":{"colspan":1,"rowspan":1,"colwidth":null,"align":null},"content":[{"type":"paragraph","content":[{"type":"text","text":"크리프 변형률 · 속도"}]}]},{"type":"tableCell","attrs":{"colspan":1,"rowspan":1,"colwidth":null,"align":null},"content":[{"type":"paragraph","content":[{"type":"text","text":"탄성·소성과 별개로 누적"}]}]}]},{"type":"tableRow","content":[{"type":"tableCell","attrs":{"colspan":1,"rowspan":1,"colwidth":null,"align":null},"content":[{"type":"paragraph","content":[{"type":"text","text":"ε̇_s"}]}]},{"type":"tableCell","attrs":{"colspan":1,"rowspan":1,"colwidth":null,"align":null},"content":[{"type":"paragraph","content":[{"type":"text","text":"정상 크리프 속도"}]}]},{"type":"tableCell","attrs":{"colspan":1,"rowspan":1,"colwidth":null,"align":null},"content":[{"type":"paragraph","content":[{"type":"text","text":"2차 구간의 기울기. Norton의 근거"}]}]}]},{"type":"tableRow","content":[{"type":"tableCell","attrs":{"colspan":1,"rowspan":1,"colwidth":null,"align":null},"content":[{"type":"paragraph","content":[{"type":"text","text":"A · n · m"}]}]},{"type":"tableCell","attrs":{"colspan":1,"rowspan":1,"colwidth":null,"align":null},"content":[{"type":"paragraph","content":[{"type":"text","text":"Norton-Bailey 상수"}]}]},{"type":"tableCell","attrs":{"colspan":1,"rowspan":1,"colwidth":null,"align":null},"content":[{"type":"paragraph","content":[{"type":"text","text":"계수 · 응력 지수 · 시간 지수"}]}]}]},{"type":"tableRow","content":[{"type":"tableCell","attrs":{"colspan":1,"rowspan":1,"colwidth":null,"align":null},"content":[{"type":"paragraph","content":[{"type":"text","text":"t_R"}]}]},{"type":"tableCell","attrs":{"colspan":1,"rowspan":1,"colwidth":null,"align":null},"content":[{"type":"paragraph","content":[{"type":"text","text":"파단 시간"}]}]},{"type":"tableCell","attrs":{"colspan":1,"rowspan":1,"colwidth":null,"align":null},"content":[{"type":"paragraph","content":[{"type":"text","text":"3차 크리프의 끝"}]}]}]},{"type":"tableRow","content":[{"type":"tableCell","attrs":{"colspan":1,"rowspan":1,"colwidth":null,"align":null},"content":[{"type":"paragraph","content":[{"type":"text","text":"LMP · C"}]}]},{"type":"tableCell","attrs":{"colspan":1,"rowspan":1,"colwidth":null,"align":null},"content":[{"type":"paragraph","content":[{"type":"text","text":"Larson-Miller 파라미터 · 상수"}]}]},{"type":"tableCell","attrs":{"colspan":1,"rowspan":1,"colwidth":null,"align":null},"content":[{"type":"paragraph","content":[{"type":"text","text":"T(C + log t_R). C ≈ 20이 강재 관례"}]}]}]},{"type":"tableRow","content":[{"type":"tableCell","attrs":{"colspan":1,"rowspan":1,"colwidth":null,"align":null},"content":[{"type":"paragraph","content":[{"type":"text","text":"Ec(t)"}]}]},{"type":"tableCell","attrs":{"colspan":1,"rowspan":1,"colwidth":null,"align":null},"content":[{"type":"paragraph","content":[{"type":"text","text":"크리프 모듈러스"}]}]},{"type":"tableCell","attrs":{"colspan":1,"rowspan":1,"colwidth":null,"align":null},"content":[{"type":"paragraph","content":[{"type":"text","text":"σ/ε(t). 유사탄성 해석의 입력"}]}]}]},{"type":"tableRow","content":[{"type":"tableCell","attrs":{"colspan":1,"rowspan":1,"colwidth":null,"align":null},"content":[{"type":"paragraph","content":[{"type":"text","text":"CS · CSR"}]}]},{"type":"tableCell","attrs":{"colspan":1,"rowspan":1,"colwidth":null,"align":null},"content":[{"type":"paragraph","content":[{"type":"text","text":"압축영구줄음률 · 압축응력완화"}]}]},{"type":"tableCell","attrs":{"colspan":1,"rowspan":1,"colwidth":null,"align":null},"content":[{"type":"paragraph","content":[{"type":"text","text":"회복량 vs "},{"type":"text","marks":[{"type":"bold"}],"text":"잔류 실링력"}]}]}]},{"type":"tableRow","content":[{"type":"tableCell","attrs":{"colspan":1,"rowspan":1,"colwidth":null,"align":null},"content":[{"type":"paragraph","content":[{"type":"text","text":"s · s*"}]}]},{"type":"tableCell","attrs":{"colspan":1,"rowspan":1,"colwidth":null,"align":null},"content":[{"type":"paragraph","content":[{"type":"text","text":"변형 저항 · 포화값"}]}]},{"type":"tableCell","attrs":{"colspan":1,"rowspan":1,"colwidth":null,"align":null},"content":[{"type":"paragraph","content":[{"type":"text","text":"Anand 모델의 내부 상태변수"}]}]}]}]},{"type":"heading","attrs":{"level":3},"content":[{"type":"text","text":"규격 색인"}]},{"type":"table","content":[{"type":"tableRow","content":[{"type":"tableHeader","attrs":{"colspan":1,"rowspan":1,"colwidth":null,"align":null},"content":[{"type":"paragraph","content":[{"type":"text","text":"분야"}]}]},{"type":"tableHeader","attrs":{"colspan":1,"rowspan":1,"colwidth":null,"align":null},"content":[{"type":"paragraph","content":[{"type":"text","text":"규격"}]}]}]},{"type":"tableRow","content":[{"type":"tableCell","attrs":{"colspan":1,"rowspan":1,"colwidth":null,"align":null},"content":[{"type":"paragraph","content":[{"type":"text","text":"금속 크리프 · 파단"}]}]},{"type":"tableCell","attrs":{"colspan":1,"rowspan":1,"colwidth":null,"align":null},"content":[{"type":"paragraph","content":[{"type":"text","text":"ASTM E139 · ASTM E328 (응력완화)"}]}]}]},{"type":"tableRow","content":[{"type":"tableCell","attrs":{"colspan":1,"rowspan":1,"colwidth":null,"align":null},"content":[{"type":"paragraph","content":[{"type":"text","text":"플라스틱 크리프"}]}]},{"type":"tableCell","attrs":{"colspan":1,"rowspan":1,"colwidth":null,"align":null},"content":[{"type":"paragraph","content":[{"type":"text","text":"ISO 899-1 (인장) · ISO 899-2 (굽힘)"}]}]}]},{"type":"tableRow","content":[{"type":"tableCell","attrs":{"colspan":1,"rowspan":1,"colwidth":null,"align":null},"content":[{"type":"paragraph","content":[{"type":"text","text":"고무"}]}]},{"type":"tableCell","attrs":{"colspan":1,"rowspan":1,"colwidth":null,"align":null},"content":[{"type":"paragraph","content":[{"type":"text","text":"ISO 3384 (CSR) · ISO 815 (CS)"}]}]}]},{"type":"tableRow","content":[{"type":"tableCell","attrs":{"colspan":1,"rowspan":1,"colwidth":null,"align":null},"content":[{"type":"paragraph","content":[{"type":"text","text":"솔더"}]}]},{"type":"tableCell","attrs":{"colspan":1,"rowspan":1,"colwidth":null,"align":null},"content":[{"type":"paragraph","content":[{"type":"text","text":"JEDEC JESD22-A104 (열사이클 조건)"}]}]}]}]}]}}],"assets":[{"name":"creep-1-1.svg","alt":"대상 판별에서 크리프 시험, 곡선 정리, 모델 피팅과 외삽, 물성 카드, 검증으로 이어지는 여섯 단계"},{"name":"creep-3-1.svg","alt":"세 가지 응력 수준에서의 1차 2차 3차 크리프 곡선과 파단점"},{"name":"creep-5-1.svg","alt":"플라스틱의 등시간 응력-변형률 곡선과 시간에 따른 크리프 모듈러스 저하"},{"name":"creep-6-1.svg","alt":"온도별 볼트 체결 응력의 시간에 따른 완화 곡선"},{"name":"creep-7-1.svg","alt":"온도별 크리프 파단 데이터가 라슨-밀러 파라미터 축에서 하나의 마스터커브로 모이는 모습"}]}
