Repository: 4leaf321-nox321/MatNexus

# MatNexus

물성 관리 시스템. 시험 데이터를 등록하고, 전후처리해서 탄소성·점탄성 등의 물성으로
만들고, 통계 처리하고, 시뮬레이션 툴 입력으로 내보낸다. 장비 데이터 자동 수집
파이프라인까지 확장한다.

- 계획: [docs/개발계획.md](docs/개발계획.md) — **§0 진행 현황**에 재개 지점이 있다
- 결정 기록: [docs/adr/](docs/adr/)
- 현재 상태: **Phase 0~4 완료 — 파일에서 솔버 덱까지 인장 한 줄기가 닫혔다.**
  다음은 Phase 5(물성 확장 — DMA 처리부터).
- **운영 서버는 v0.1.4 에 머물러 있다.** Phase 2~4 가 아직 배포되지 않았고,
  올릴 때 마이그레이션이 16건 한꺼번에 돈다 — 백업을 먼저 받는다(아래 배포 절차).

운영 서버는 **창 두 개**로 돈다 — `run_server.ps1`(API·화면)과 `run_worker.ps1`(알림·
비동기 작업). 워커가 없으면 작업이 큐에 쌓이기만 하고 알림이 가지 않는다.

File: backend/seeds/guide/fatigue.json (part 1 of 2)
{"key":"fatigue","kind":"calculation","topic":"fatigue","title":"피로 시험에서 수명 계산까지","summary":"S-N과 ε-N 중 무엇을 재야 하는지, 그 곡선이 왜 정적 시험 결과와 다른 물성인지, 시편 데이터를 실물에 옮길 때 무엇을 곱해야 하는지 — 그리고 그 모든 것이 CAE의 어느 자리에 들어가는지 정리했습니다.","source_filename":"fatigue-guide-KR.html","sections":[{"key":"00-한-장으로-보는-파이프라인","title":"00 · 전체 파이프라인","position":1,"body":{"type":"doc","content":[{"type":"paragraph","content":[{"type":"text","text":"피로는 앞선 문서들과 결정적으로 다른 점이 하나 있습니다. "},{"type":"text","marks":[{"type":"bold"}],"text":"해석이 수명을 계산하지 않습니다."},{"type":"text","text":" FE 해석은 응력·변형률만 주고, 수명은 그 뒤에 별도의 도구가 피로 물성과 사이클 계수를 써서 계산합니다. 그래서 물성 카드가 solver 입력 데크가 아니라 "},{"type":"text","marks":[{"type":"bold"}],"text":"피로 도구의 재료 데이터베이스"},{"type":"text","text":"로 갑니다."}]},{"type":"blockquote","content":[{"type":"image","attrs":{"src":"asset:fatigue-1-1.svg","alt":"시험 계획에서 피로 시험, 곡선 추출, 보정, 수명 계산, 검증으로 이어지는 여섯 단계","title":null,"width":null,"height":null}}]},{"type":"paragraph","content":[{"type":"text","marks":[{"type":"bold"}],"text":"여섯 단계."},{"type":"text","text":" 03에서 나온 곡선은 아직 시편의 물성이고, 04의 보정을 거쳐야 실물의 설계 곡선이 됩니다. 이 보정이 재료 데이터 자체보다 큰 오차원인 경우가 많습니다."}]}]}},{"key":"01-s-n인가-n인가","title":"01 · S-N 과 ε-N 의 선택","position":2,"body":{"type":"doc","content":[{"type":"paragraph","content":[{"type":"text","text":"가장 먼저 정해야 할 것은 "},{"type":"text","marks":[{"type":"bold"}],"text":"“위험부의 변형이 탄성 범위 안인가”"},{"type":"text","text":"입니다. 이 질문의 답이 시험 방식, 물성의 종류, 수명 계산 방법을 전부 바꿉니다."}]},{"type":"heading","attrs":{"level":4},"content":[{"type":"text","text":"응력 기반 (S-N) — 고주기"}]},{"type":"paragraph","content":[{"type":"text","text":"노치부에서도 항복이 일어나지 않는 경우. 하중 제어 시험("},{"type":"text","marks":[{"type":"bold"}],"text":"ASTM E466 · ISO 1099"},{"type":"text","text":")으로 S-N 곡선을 얻고, 응력으로 수명을 계산합니다. 회전 기계, 차체 진동, 대부분의 10⁵ 사이클 이상 문제."}]},{"type":"heading","attrs":{"level":4},"content":[{"type":"text","text":"변형률 기반 (ε-N) — 저주기"}]},{"type":"paragraph","content":[{"type":"text","text":"노치·구멍 주변에서 국부 항복이 반복되는 경우. 변형률 제어 시험("},{"type":"text","marks":[{"type":"bold"}],"text":"ASTM E606 · ISO 12106"},{"type":"text","text":")으로 ε-N 곡선과 "},{"type":"text","marks":[{"type":"bold"}],"text":"순환 응력-변형률 곡선"},{"type":"text","text":"을 함께 얻습니다. 열사이클, 과하중, 10⁴ 사이클 이하 문제."}]},{"type":"paragraph","content":[{"type":"text","text":"경계는 "},{"type":"text","marks":[{"type":"bold"}],"text":"전이 수명(transition life)"},{"type":"text","text":"입니다 — 탄성 성분과 소성 성분의 기여가 같아지는 수명이고, 재료마다 다릅니다. 이 문서의 예제 재료는 약 "},{"type":"text","marks":[{"type":"bold"}],"text":"2,200 사이클"},{"type":"text","text":"입니다. 그보다 짧으면 소성이, 길면 탄성이 지배합니다."}]},{"type":"blockquote","content":[{"type":"heading","attrs":{"level":4},"content":[{"type":"text","text":"실무적으로는 이렇게 고릅니다"}]},{"type":"bulletList","content":[{"type":"listItem","content":[{"type":"paragraph","content":[{"type":"text","text":"목표 수명이 "},{"type":"text","marks":[{"type":"bold"}],"text":"10⁵ 이상"},{"type":"text","text":"이고 응력이 항복강도의 절반 이하 → S-N으로 충분합니다."}]}]},{"type":"listItem","content":[{"type":"paragraph","content":[{"type":"text","text":"목표 수명이 "},{"type":"text","marks":[{"type":"bold"}],"text":"10⁴ 이하"},{"type":"text","text":"이거나, 노치 국부 응력이 Kt·S로 계산했을 때 항복을 넘음 → ε-N이 필요합니다."}]}]},{"type":"listItem","content":[{"type":"paragraph","content":[{"type":"text","text":"둘 사이가 애매하면 "},{"type":"text","marks":[{"type":"bold"}],"text":"ε-N을 하세요."},{"type":"text","text":" ε-N 데이터로는 S-N 영역도 계산할 수 있지만, 그 반대는 안 됩니다."}]}]},{"type":"listItem","content":[{"type":"paragraph","content":[{"type":"text","text":"ε-N 시험이 비싸서 못 한다면, 인장 물성으로부터 추정하는 방법(Seeger, Muralidharan-Manson 등)이 있지만 "},{"type":"text","marks":[{"type":"bold"}],"text":"추정은 추정"},{"type":"text","text":"임을 문서에 남기세요."}]}]}]}]}]}},{"key":"02-곡선과-산포","title":"02 · 곡선과 산포","position":3,"body":{"type":"doc","content":[{"type":"paragraph","content":[{"type":"text","text":"하중 제어로 일정 진폭을 반복해 파단까지의 사이클을 셉니다. 여러 응력 수준에서 반복해 얻은 점들을 로그-로그 축에서 직선으로 맞춘 것이 S-N 곡선입니다."}]},{"type":"paragraph","content":[{"type":"text","marks":[{"type":"bold"}],"text":"Basquin"},{"type":"text","text":" σa = σ′f · (2Nf)^b 2Nf = 반전(reversal) 수 = 사이클 × 2 강재 전형값: b = −0.05 ~ −0.12"}]},{"type":"codeBlock","attrs":{"language":null},"content":[{"type":"text","text":"지수의 인수가 사이클 Nf가 아니라 반전 2Nf라는 점을 놓치면 수명이 2배 어긋납니다. 도구마다 규약이 다르니 반드시 확인하세요."}]},{"type":"blockquote","content":[{"type":"image","attrs":{"src":"asset:fatigue-3-1.svg","alt":"응력-수명 곡선과 로그정규 수명 산포에 따른 50퍼센트 및 90퍼센트 생존 곡선","title":null,"width":null,"height":null}}]},{"type":"paragraph","content":[{"type":"text","marks":[{"type":"bold"}],"text":"S-N 곡선과 수명 산포."},{"type":"text","text":" 같은 응력에서 파단 수명이 흩어지는 것은 오차가 아니라 "},{"type":"text","marks":[{"type":"bold"}],"text":"물성의 일부"},{"type":"text","text":"입니다. log 수명 표준편차 0.25로 잡으면 90 % 생존 수명은 중앙값의 "},{"type":"text","marks":[{"type":"bold"}],"text":"0.48배"},{"type":"text","text":" — 절반입니다."}]},{"type":"heading","attrs":{"level":3},"content":[{"type":"text","text":"시험 계획 — 몇 개를 할 것인가"}]},{"type":"paragraph","content":[{"type":"text","marks":[{"type":"bold"}],"text":"ASTM E739"},{"type":"text","text":"(2024년 철회되었지만 여전히 사실상의 기준)는 목적별 최소 시편 수와 반복률(% replication)을 제시합니다."}]},{"type":"table","content":[{"type":"tableRow","content":[{"type":"tableHeader","attrs":{"colspan":1,"rowspan":1,"colwidth":null,"align":null},"content":[{"type":"paragraph","content":[{"type":"text","text":"목적"}]}]},{"type":"tableHeader","attrs":{"colspan":1,"rowspan":1,"colwidth":null,"align":null},"content":[{"type":"paragraph","content":[{"type":"text","text":"최소 시편"}]}]},{"type":"tableHeader","attrs":{"colspan":1,"rowspan":1,"colwidth":null,"align":null},"content":[{"type":"paragraph","content":[{"type":"text","text":"반복률"}]}]}]},{"type":"tableRow","content":[{"type":"tableCell","attrs":{"colspan":1,"rowspan":1,"colwidth":null,"align":null},"content":[{"type":"paragraph","content":[{"type":"text","text":"예비 · 탐색 (R&D)"}]}]},{"type":"tableCell","attrs":{"colspan":1,"rowspan":1,"colwidth":null,"align":null},"content":[{"type":"paragraph","content":[{"type":"text","text":"6 – 12"}]}]},{"type":"tableCell","attrs":{"colspan":1,"rowspan":1,"colwidth":null,"align":null},"content":[{"type":"paragraph","content":[{"type":"text","text":"17 – 33 %"}]}]}]},{"type":"tableRow","content":[{"type":"tableCell","attrs":{"colspan":1,"rowspan":1,"colwidth":null,"align":null},"content":[{"type":"paragraph","content":[{"type":"text","text":"부품 · 시편 R&D"}]}]},{"type":"tableCell","attrs":{"colspan":1,"rowspan":1,"colwidth":null,"align":null},"content":[{"type":"paragraph","content":[{"type":"text","text":"6 – 12"}]}]},{"type":"tableCell","attrs":{"colspan":1,"rowspan":1,"colwidth":null,"align":null},"content":[{"type":"paragraph","content":[{"type":"text","text":"33 – 50 %"}]}]}]},{"type":"tableRow","content":[{"type":"tableCell","attrs":{"colspan":1,"rowspan":1,"colwidth":null,"align":null},"content":[{"type":"paragraph","content":[{"type":"text","marks":[{"type":"bold"}],"text":"설계 허용치"}]}]},{"type":"tableCell","attrs":{"colspan":1,"rowspan":1,"colwidth":null,"align":null},"content":[{"type":"paragraph","content":[{"type":"text","text":"12 – 24"}]}]},{"type":"tableCell","attrs":{"colspan":1,"rowspan":1,"colwidth":null,"align":null},"content":[{"type":"paragraph","content":[{"type":"text","text":"50 – 75 %"}]}]}]},{"type":"tableRow","content":[{"type":"tableCell","attrs":{"colspan":1,"rowspan":1,"colwidth":null,"align":null},"content":[{"type":"paragraph","content":[{"type":"text","text":"신뢰도 데이터"}]}]},{"type":"tableCell","attrs":{"colspan":1,"rowspan":1,"colwidth":null,"align":null},"content":[{"type":"paragraph","content":[{"type":"text","text":"12 – 24"}]}]},{"type":"tableCell","attrs":{"colspan":1,"rowspan":1,"colwidth":null,"align":null},"content":[{"type":"paragraph","content":[{"type":"text","text":"75 – 88 %"}]}]}]}]},{"type":"codeBlock","attrs":{"language":null},"content":[{"type":"text","text":"반복률 = 100 × (1 − 응력 수준 수 / 총 시편 수). ISO 12107은 단일 응력 수준 기준으로 탐색용 7개, 신뢰도 목적이면 28개 이상을 권합니다."}]},{"type":"bulletList","content":[{"type":"listItem","content":[{"type":"paragraph","content":[{"type":"text","marks":[{"type":"bold"}],"text":"설계에는 중앙값 곡선을 쓰지 마세요."},{"type":"text","text":" 중앙값은 “절반이 그전에 고장난다”는 뜻입니다. 하위 신뢰구간(예: 90 % 또는 97.7 % 생존)을 쓰거나, 안전계수로 명시적으로 흡수하세요."}]}]},{"type":"listItem","content":[{"type":"paragraph","content":[{"type":"text","text":"산포는 저응력·장수명 쪽에서 더 큽니다. 피로한도 근처의 데이터는 특히 흩어집니다."}]}]},{"type":"listItem","content":[{"type":"paragraph","content":[{"type":"text","text":"파단하지 않고 종료한 시편(runout)은 그냥 버리면 안 됩니다 — 통계적으로는 "},{"type":"text","marks":[{"type":"bold"}],"text":"중도절단(censored) 데이터"},{"type":"text","text":"로 다뤄야 합니다."}]}]}]},{"type":"blockquote","content":[{"type":"heading","attrs":{"level":4},"content":[{"type":"text","text":"이 앱에서는"}]},{"type":"bulletList","content":[{"type":"listItem","content":[{"type":"paragraph","content":[{"type":"text","text":"피로 시험은 곡선 파일 없이 「표로 시험 입력」으로 시편마다 응력 진폭 · 응력비 · 주파수와 파단 수명 · 런아웃 여부를 적습니다. 「S-N 곡선 (Basquin)」 묶음이 그 점들을 로그–로그 직선으로 잇습니다."}]}]},{"type":"listItem","content":[{"type":"paragraph","content":[{"type":"text","marks":[{"type":"bold"}],"text":"식은 S = A · N^b이고 N은 사이클입니다(반전 2Nf가 아님)."},{"type":"text","text":" S는 응력 진폭입니다. 위 식의 σ′f로 옮기려면 σ′f = A · 2^(−b)입니다."}]}]},{"type":"listItem","content":[{"type":"paragraph","content":[{"type":"text","text":"런아웃은 기본으로 적합에서 뺍니다. 표에는 런아웃 표시로 남지만, 중도절단 데이터로 다루는 통계 처리는 하지 않습니다. 응력비 R이 섞여 있으면 경고합니다."}]}]},{"type":"listItem","content":[{"type":"paragraph","content":[{"type":"text","text":"곡선은 점들의 한가운데를 지나는 적합 곡선 하나입니다. 흩어짐(로그 잔차 표준편차)과 정한 수명(기본 10⁵ · 10⁶ · 10⁷ 사이클)에서의 피로 강도를 값으로 내지만, "},{"type":"text","marks":[{"type":"bold"}],"text":"하위 신뢰 곡선(P-S-N)은 만들지 않습니다"},{"type":"text","text":" — 설계용 곡선은 이 절의 방법으로 따로 정합니다."}]}]}]}]}]}},{"key":"03-순환-곡선이라는-별도의-물성","title":"03 · 순환 곡선이라는 별도의 물성","position":4,"body":{"type":"doc","content":[{"type":"paragraph","content":[{"type":"text","text":"변형률 제어 시험의 산출물은 "},{"type":"text","marks":[{"type":"bold"}],"text":"두 개"},{"type":"text","text":"입니다. 하나는 ε-N 곡선(수명), 다른 하나는 "},{"type":"text","marks":[{"type":"bold"}],"text":"순환 응력-변형률 곡선"},{"type":"text","text":"(응답)입니다. 두 번째를 빠뜨리는 경우가 매우 흔한데, 노치 해석에는 이것이 반드시 필요합니다."}]},{"type":"paragraph","content":[{"type":"text","marks":[{"type":"bold"}],"text":"변형률-수명 (Coffin-Manson-Basquin)"},{"type":"text","text":" Δε/2 = (σ′f/E)·(2Nf)^b + ε′f·(2Nf)^c └── 탄성항 ──┘ └─ 소성항 ─┘ "},{"type":"text","marks":[{"type":"bold"}],"text":"순환 응력-변형률 (Ramberg-Osgood)"},{"type":"text","text":" Δε/2 = Δσ/(2E) + (Δσ/(2K′))^(1/n′) "},{"type":"text","marks":[{"type":"bold"}],"text":"적합 관계"},{"type":"text","text":" n′ = b/c K′ = σ′f / (ε′f)^(b/c)"}]},{"type":"codeBlock","attrs":{"language":null},"content":[{"type":"text","text":"강재 전형값: b = −0.05 ~ −0.12, c = −0.5 ~ −0.7. 적합 관계는 같은 데이터가 두 곡선을 정확히 만족할 때만 성립하는 근사이므로, 실무에서는 두 곡선을 독립적으로 피팅한 뒤 일관성만 확인합니다."}]},{"type":"blockquote","content":[{"type":"image","attrs":{"src":"asset:fatigue-4-1.svg","alt":"변형률-수명 곡선의 탄성 성분과 소성 성분 분해 및 전이 수명","title":null,"width":null,"height":null}}]},{"type":"paragraph","content":[{"type":"text","marks":[{"type":"bold"}],"text":"ε-N 곡선의 두 성분."},{"type":"text","text":" 짧은 수명에서는 소성항이, 긴 수명에서는 탄성항이 지배합니다. 두 점선이 만나는 곳이 전이 수명입니다. 로그-로그에서 "},{"type":"text","marks":[{"type":"bold"}],"text":"두 직선의 합"},{"type":"text","text":"이라는 구조가 이 모델의 전부입니다."}]},{"type":"heading","attrs":{"level":3},"content":[{"type":"text","text":"순환 경화와 순환 연화"}]},{"type":"paragraph","content":[{"type":"text","text":"금속은 반복 하중을 받으면 응력-변형률 응답 자체가 변합니다. 몇십에서 몇백 사이클 안에 안정화되는데, 그 "},{"type":"text","marks":[{"type":"bold"}],"text":"안정화된 상태"},{"type":"text","text":"가 순환 곡선입니다."}]},{"type":"blockquote","content":[{"type":"image","attrs":{"src":"asset:fatigue-4-2.svg","alt":"정적 응력-변형률 곡선과 순환 응력-변형률 곡선의 차이 및 안정화 이력 루프","title":null,"width":null,"height":null}}]},{"type":"paragraph","content":[{"type":"text","marks":[{"type":"bold"}],"text":"정적 곡선과 순환 곡선은 다른 곡선입니다."},{"type":"text","text":" 예제 재료는 ε = 1 %에서 정적 458 MPa, 순환 617 MPa — "},{"type":"text","marks":[{"type":"bold"}],"text":"35 % 차이"},{"type":"text","text":"입니다. 오른쪽은 안정화된 이력 루프로, 순환 곡선을 두 배 확대한 모양(Masing 거동)을 따릅니다."}]},{"type":"blockquote","content":[{"type":"heading","attrs":{"level":4},"content":[{"type":"text","text":"인장시험의 소성곡선을 피로 해석에 쓰면 안 됩니다"}]},{"type":"paragraph","content":[{"type":"text","text":"앞선 인장 문서에서 만든 σ–ε_p 곡선은 "},{"type":"text","marks":[{"type":"bold"}],"text":"단조(monotonic) 물성"},{"type":"text","text":"입니다. 노치부의 국부 응력·변형률을 계산할 때 이 곡선을 쓰면, 순환 경화 재료에서는 국부 응력을 과소평가하고 연화 재료에서는 과대평가합니다."}]},{"type":"paragraph","content":[{"type":"text","text":"간단한 예측 규칙이 있습니다 — "},{"type":"text","marks":[{"type":"bold"}],"text":"Rm/Rp0.2 > 1.4면 순환 경화, < 1.2면 순환 연화"},{"type":"text","text":"가 예상됩니다. 이 문서의 예제 재료는 643/387 = "},{"type":"text","marks":[{"type":"bold"}],"text":"1.66"},{"type":"text","text":"이므로 경화가 예상되고, 실제로 그렇게 나왔습니다. 다만 이건 방향 예측일 뿐 크기는 시험해야 압니다."}]}]},{"type":"blockquote","content":[{"type":"heading","attrs":{"level":4},"content":[{"type":"text","text":"이 앱에서는"}]},{"type":"paragraph","content":[{"type":"text","text":"변형률 제어 시험의 ε-N 적합(Coffin-Manson-Basquin)과 순환 응력-변형률 곡선을 만드는 처리 · 카드 블록이 없습니다. 「문헌 물성」에서 피로강도계수 σ′f · 지수 b, 피로연성계수 ε′f · 지수 c의 문헌값을 찾아볼 수 있습니다."}]}]}]}},{"key":"04-kt에서-국부-응력-변형률로","title":"04 · Kt에서 국부 응력·변형률로","position":5,"body":{"type":"doc","content":[{"type":"paragraph","content":[{"type":"text","text":"피로는 거의 항상 노치·구멍·필렛에서 시작합니다. 그런데 FE 해석은 보통 "},{"type":"text","marks":[{"type":"bold"}],"text":"선형 탄성"},{"type":"text","text":"으로 돌리므로, 국부 항복이 일어나는 곳에서는 계산된 응력이 실제보다 큽니다. 그 값을 실제 응력·변형률로 되돌리는 것이 노치 보정입니다."}]},{"type":"paragraph","content":[{"type":"text","marks":[{"type":"bold"}],"text":"Neuber 규칙"},{"type":"text","text":" Kt² = Kσ · Kε → σ · ε = (Kt·S)² / E "},{"type":"text","marks":[{"type":"bold"}],"text":"ESED / Glinka"},{"type":"text","text":" ∫₀^ε σ dε = (Kt·S)² / (2E) 변형률 에너지 밀도 보존"}]},{"type":"paragraph","content":[{"type":"text","text":"두 식 모두 "},{"type":"text","marks":[{"type":"bold"}],"text":"순환 응력-변형률 곡선과 연립"},{"type":"text","text":"해서 풉니다. 여기서 03절의 순환 곡선이 필요해집니다."}]},{"type":"blockquote","content":[{"type":"image","attrs":{"src":"asset:fatigue-5-1.svg","alt":"노치 국부 응력 계산에서 선형탄성 값과 노이버 규칙 및 글링카 규칙 결과의 비교","title":null,"width":null,"height":null}}]},{"type":"paragraph","content":[{"type":"text","marks":[{"type":"bold"}],"text":"같은 입력, 세 가지 답."},{"type":"text","text":" Kt = 2.5, 공칭 응력 200 MPa일 때 선형탄성은 500 MPa를 주지만, 실제 국부 응력은 Neuber 434 MPa · Glinka 416 MPa입니다. Neuber가 변형률을 더 크게 잡으므로 "},{"type":"text","marks":[{"type":"bold"}],"text":"더 보수적"},{"type":"text","text":"입니다."}]},{"type":"bulletList","content":[{"type":"listItem","content":[{"type":"paragraph","content":[{"type":"text","marks":[{"type":"bold"}],"text":"Neuber"},{"type":"text","text":"는 응력×변형률(사각형 면적)을 보존합니다. 국부 변형률을 크게 잡아 수명을 짧게 예측 — 보수적입니다. 평면응력 상태에 가깝습니다."}]}]},{"type":"listItem","content":[{"type":"paragraph","content":[{"type":"text","marks":[{"type":"bold"}],"text":"Glinka(ESED)"},{"type":"text","text":"는 곡선 아래 면적(에너지)을 보존합니다. 물리적 근거가 더 낫고, 소성이 구속된 "},{"type":"text","marks":[{"type":"bold"}],"text":"평면변형"},{"type":"text","text":" 상태에 가깝습니다. 덜 보수적입니다."}]}]},{"type":"listItem","content":[{"type":"paragraph","content":[{"type":"text","text":"두 방법의 차이는 소성이 커질수록 벌어집니다. 국부 소성이 작으면 거의 같습니다."}]}]},{"type":"listItem","content":[{"type":"paragraph","content":[{"type":"text","text":"Kt(형상 계수)와 Kf(피로 노치 계수)는 다릅니다. 재료의 노치 민감도 q로 "},{"type":"text","marks":[{"type":"bold"}],"text":"Kf = 1 + q(Kt − 1)"},{"type":"text","text":"로 환산하거나, 응력 구배를 직접 쓰는 "},{"type":"text","marks":[{"type":"bold"}],"text":"임계거리법"},{"type":"text","text":"을 씁니다."}]}]}]}]}},{"key":"05-진폭만으로는-부족하다","title":"05 · 진폭 외 요인 보정","position":6,"body":{"type":"doc","content":[{"type":"paragraph","content":[{"type":"text","text":"피로 시험은 대개 완전 반복(R = −1, 평균응력 0)으로 합니다. 그런데 실제 부품에는 조립 응력, 잔류 응력, 열응력, 자중이 "},{"type":"text","marks":[{"type":"bold"}],"text":"평균응력"},{"type":"text","text":"으로 얹혀 있습니다. 인장 평균응력은 수명을 줄이고, 압축 평균응력은 늘립니다."}]},{"type":"blockquote","content":[{"type":"image","attrs":{"src":"asset:fatigue-6-1.svg","alt":"평균응력 보정 선도에서 굿맨 거버 소더버그 모로우 SWT 선의 비교","title":null,"width":null,"height":null}}]},{"type":"paragraph","content":[{"type":"text","marks":[{"type":"bold"}],"text":"Haigh 선도."},{"type":"text","text":" 같은 σe = 325 MPa, 같은 재료인데 보정식에 따라 허용 진폭이 크게 달라집니다. σm = 300 MPa에서 Soderberg는 Goodman보다 훨씬 보수적이고, Morrow와 SWT는 더 관대합니다."}]},{"type":"table","content":[{"type":"tableRow","content":[{"type":"tableHeader","attrs":{"colspan":1,"rowspan":1,"colwidth":null,"align":null},"content":[{"type":"paragraph","content":[{"type":"text","text":"보정식"}]}]},{"type":"tableHeader","attrs":{"colspan":1,"rowspan":1,"colwidth":null,"align":null},"content":[{"type":"paragraph","content":[{"type":"text","text":"수식"}]}]},{"type":"tableHeader","attrs":{"colspan":1,"rowspan":1,"colwidth":null,"align":null},"content":[{"type":"paragraph","content":[{"type":"text","text":"언제 쓰나"}]}]}]},{"type":"tableRow","content":[{"type":"tableCell","attrs":{"colspan":1,"rowspan":1,"colwidth":null,"align":null},"content":[{"type":"paragraph","content":[{"type":"text","text":"Goodman"}]}]},{"type":"tableCell","attrs":{"colspan":1,"rowspan":1,"colwidth":null,"align":null},"content":[{"type":"paragraph","content":[{"type":"text","text":"σa/σe + σm/Rm = 1"}]}]},{"type":"tableCell","attrs":{"colspan":1,"rowspan":1,"colwidth":null,"align":null},"content":[{"type":"paragraph","content":[{"type":"text","text":"연성 금속의 기본값. 선형, 적당히 보수적"}]}]}]},{"type":"tableRow","content":[{"type":"tableCell","attrs":{"colspan":1,"rowspan":1,"colwidth":null,"align":null},"content":[{"type":"paragraph","content":[{"type":"text","text":"Gerber"}]}]},{"type":"tableCell","attrs":{"colspan":1,"rowspan":1,"colwidth":null,"align":null},"content":[{"type":"paragraph","content":[{"type":"text","text":"σa/σe + (σm/Rm)² = 1"}]}]},{"type":"tableCell","attrs":{"colspan":1,"rowspan":1,"colwidth":null,"align":null},"content":[{"type":"paragraph","content":[{"type":"text","text":"연성강 데이터에 가장 잘 맞음. 압축 평균응력에는 부적합(대칭이라)"}]}]}]},{"type":"tableRow","content":[{"type":"tableCell","attrs":{"colspan":1,"rowspan":1,"colwidth":null,"align":null},"content":[{"type":"paragraph","content":[{"type":"text","text":"Soderberg"}]}]},{"type":"tableCell","attrs":{"colspan":1,"rowspan":1,"colwidth":null,"align":null},"content":[{"type":"paragraph","content":[{"type":"text","text":"σa/σe + σm/Rp0.2 = 1"}]}]},{"type":"tableCell","attrs":{"colspan":1,"rowspan":1,"colwidth":null,"align":null},"content":[{"type":"paragraph","content":[{"type":"text","text":"가장 보수적. 국부 항복 자체를 배제해야 할 때"}]}]}]},{"type":"tableRow","content":[{"type":"tableCell","attrs":{"colspan":1,"rowspan":1,"colwidth":null,"align":null},"content":[{"type":"paragraph","content":[{"type":"text","text":"Morrow"}]}]},{"type":"tableCell","attrs":{"colspan":1,"rowspan":1,"colwidth":null,"align":null},"content":[{"type":"paragraph","content":[{"type":"text","text":"σar = σa / (1 − σm/σ′f)"}]}]},{"type":"tableCell","attrs":{"colspan":1,"rowspan":1,"colwidth":null,"align":null},"content":[{"type":"paragraph","content":[{"type":"text","marks":[{"type":"bold"}],"text":"강재"},{"type":"text","text":"에 우수. 비철금속에서는 크게 비보수적일 수 있음"}]}]}]},{"type":"tableRow","content":[{"type":"tableCell","attrs":{"colspan":1,"rowspan":1,"colwidth":null,"align":null},"content":[{"type":"paragraph","content":[{"type":"text","text":"SWT"}]}]},{"type":"tableCell","attrs":{"colspan":1,"rowspan":1,"colwidth":null,"align":null},"content":[{"type":"paragraph","content":[{"type":"text","text":"σar = √(σmax · σa)"}]}]},{"type":"tableCell","attrs":{"colspan":1,"rowspan":1,"colwidth":null,"align":null},"content":[{"type":"paragraph","content":[{"type":"text","text":"재료를 모를 때의 범용 기본값. σmax ≤ 0이면 손상 0으로 봄"}]}]}]},{"type":"tableRow","content":[{"type":"tableCell","attrs":{"colspan":1,"rowspan":1,"colwidth":null,"align":null},"content":[{"type":"paragraph","content":[{"type":"text","text":"Walker"}]}]},{"type":"tableCell","attrs":{"colspan":1,"rowspan":1,"colwidth":null,"align":null},"content":[{"type":"paragraph","content":[{"type":"text","text":"σar = σmax^(1−γ) · σa^γ"}]}]},{"type":"tableCell","attrs":{"colspan":1,"rowspan":1,"colwidth":null,"align":null},"content":[{"type":"paragraph","content":[{"type":"text","text":"γ를 데이터로 맞출 수 있으면 가장 정확. "},{"type":"text","marks":[{"type":"bold"}],"text":"γ = 0.5이면 SWT와 동일"}]}]}]}]},{"type":"blockquote","content":[{"type":"heading","attrs":{"level":4},"content":[{"type":"text","text":"잔류응력을 빼먹지 마세요"}]},{"type":"paragraph","content":[{"type":"text","text":"쇼트피닝·침탄·전조로 넣은 "},{"type":"text","marks":[{"type":"bold"}],"text":"압축 잔류응력"},{"type":"text","text":"은 표면의 평균응력을 낮춰 수명을 크게 늘립니다. 반대로 용접·기계가공·열처리가 남긴 "},{"type":"text","marks":[{"type":"bold"}],"text":"인장 잔류응력"},{"type":"text","text":"은 수명을 깎습니다. 평균응력 보정을 하지 않으면 이 두 가지 효과가 통째로 사라집니다."}]},{"type":"paragraph","content":[{"type":"text","text":"참고로 "},{"type":"text","marks":[{"type":"bold"}],"text":"용접부는 예외"},{"type":"text","text":"입니다. IIW 권고의 FAT 등급은 애초에 높은 인장 잔류응력 상태(사실상 R ≈ 0.5)를 전제로 만들어졌기 때문에, 용접 그대로의 상태에는 평균응력 보정을 "},{"type":"text","marks":[{"type":"bold"}],"text":"추가로 적용하지 않습니다."}]}]}]}},{"key":"06-시편에서-실물로","title":"06 · 시편-실물 보정","position":7,"body":{"type":"doc","content":[{"type":"paragraph","content":[{"type":"text","text":"S-N 곡선은 "},{"type":"text","marks":[{"type":"bold"}],"text":"매끈하게 연마한 작은 실험실 시편"},{"type":"text","text":"의 물성입니다. 실제 부품은 거칠고, 크고, 도금되어 있고, 잔류응력이 있고, 뜨겁습니다. 이 간극을 메우는 보정계수들이 "},{"type":"text","marks":[{"type":"bold"}],"text":"재료 데이터 자체보다 큰 불확실성"},{"type":"text","text":"인 경우가 많습니다."}]},{"type":"table","content":[{"type":"tableRow","content":[{"type":"tableHeader","attrs":{"colspan":1,"rowspan":1,"colwidth":null,"align":null},"content":[{"type":"paragraph","content":[{"type":"text","text":"보정"}]}]},{"type":"tableHeader","attrs":{"colspan":1,"rowspan":1,"colwidth":null,"align":null},"content":[{"type":"paragraph","content":[{"type":"text","text":"무엇을 반영"}]}]},{"type":"tableHeader","attrs":{"colspan":1,"rowspan":1,"colwidth":null,"align":null},"content":[{"type":"paragraph","content":[{"type":"text","text":"대략적 크기"}]}]},{"type":"tableHeader","attrs":{"colspan":1,"rowspan":1,"colwidth":null,"align":null},"content":[{"type":"paragraph","content":[{"type":"text","text":"메모"}]}]}]},{"type":"tableRow","content":[{"type":"tableCell","attrs":{"colspan":1,"rowspan":1,"colwidth":null,"align":null},"content":[{"type":"paragraph","content":[{"type":"text","text":"표면 조도"}]}]},{"type":"tableCell","attrs":{"colspan":1,"rowspan":1,"colwidth":null,"align":null},"content":[{"type":"paragraph","content":[{"type":"text","text":"가공 흔적이 미세 노치로 작용"}]}]},{"type":"tableCell","attrs":{"colspan":1,"rowspan":1,"colwidth":null,"align":null},"content":[{"type":"paragraph","content":[{"type":"text","text":"연마 1.0 → 열간압연·단조 0.5 이하"}]}]},{"type":"tableCell","attrs":{"colspan":1,"rowspan":1,"colwidth":null,"align":null},"content":[{"type":"paragraph","content":[{"type":"text","text":"고강도재일수록 민감. 도구는 대개 UTS와 조도로 곡선을 고름"}]}]}]},{"type":"tableRow","content":[{"type":"tableCell","attrs":{"colspan":1,"rowspan":1,"colwidth":null,"align":null},"content":[{"type":"paragraph","content":[{"type":"text","text":"크기 효과"}]}]},{"type":"tableCell","attrs":{"colspan":1,"rowspan":1,"colwidth":null,"align":null},"content":[{"type":"paragraph","content":[{"type":"text","text":"큰 단면일수록 결함을 만날 확률↑"}]}]},{"type":"tableCell","attrs":{"colspan":1,"rowspan":1,"colwidth":null,"align":null},"content":[{"type":"paragraph","content":[{"type":"text","text":"0.7 – 1.0"}]}]},{"type":"tableCell","attrs":{"colspan":1,"rowspan":1,"colwidth":null,"align":null},"content":[{"type":"paragraph","content":[{"type":"text","text":"굽힘·비틀림에서 뚜렷, 축하중에서는 약함"}]}]}]},{"type":"tableRow","content":[{"type":"tableCell","attrs":{"colspan":1,"rowspan":1,"colwidth":null,"align":null},"content":[{"type":"paragraph","content":[{"type":"text","text":"표면 처리"}]}]},{"type":"tableCell","attrs":{"colspan":1,"rowspan":1,"colwidth":null,"align":null},"content":[{"type":"paragraph","content":[{"type":"text","text":"쇼트피닝·침탄·질화의 압축 잔류응력"}]}]},{"type":"tableCell","attrs":{"colspan":1,"rowspan":1,"colwidth":null,"align":null},"content":[{"type":"paragraph","content":[{"type":"text","text":"1.1 – 2.0 (이득)"}]}]},{"type":"tableCell","attrs":{"colspan":1,"rowspan":1,"colwidth":null,"align":null},"content":[{"type":"paragraph","content":[{"type":"text","text":"평균응력 보정으로 넣을지 계수로 넣을지 정하고 중복 금지"}]}]}]},{"type":"tableRow","content":[{"type":"tableCell","attrs":{"colspan":1,"rowspan":1,"colwidth":null,"align":null},"content":[{"type":"paragraph","content":[{"type":"text","text":"온도"}]}]},{"type":"tableCell","attrs":{"colspan":1,"rowspan":1,"colwidth":null,"align":null},"content":[{"type":"paragraph","content":[{"type":"text","text":"고온에서 강도·수명 저하"}]}]},{"type":"tableCell","attrs":{"colspan":1,"rowspan":1,"colwidth":null,"align":null},"content":[{"type":"paragraph","content":[{"type":"text","text":"재료별"}]}]},{"type":"tableCell","attrs":{"colspan":1,"rowspan":1,"colwidth":null,"align":null},"content":[{"type":"paragraph","content":[{"type":"text","text":"고온이면 크리프-피로 상호작용까지 검토"}]}]}]},{"type":"tableRow","content":[{"type":"tableCell","attrs":{"colspan":1,"rowspan":1,"colwidth":null,"align":null},"content":[{"type":"paragraph","content":[{"type":"text","text":"환경"}]}]},{"type":"tableCell","attrs":{"colspan":1,"rowspan":1,"colwidth":null,"align":null},"content":[{"type":"paragraph","content":[{"type":"text","text":"부식 피로 — 피로한도가 사라짐"}]}]},{"type":"tableCell","attrs":{"colspan":1,"rowspan":1,"colwidth":null,"align":null},"content":[{"type":"paragraph","content":[{"type":"text","text":"큼"}]}]},{"type":"tableCell","attrs":{"colspan":1,"rowspan":1,"colwidth":null,"align":null},"content":[{"type":"paragraph","content":[{"type":"text","text":"부식 환경에서는 “피로한도”라는 개념 자체가 무너짐"}]}]}]},{"type":"tableRow","content":[{"type":"tableCell","attrs":{"colspan":1,"rowspan":1,"colwidth":null,"align":null},"content":[{"type":"paragraph","content":[{"type":"text","text":"신뢰도"}]}]},{"type":"tableCell","attrs":{"colspan":1,"rowspan":1,"colwidth":null,"align":null},"content":[{"type":"paragraph","content":[{"type":"text","text":"산포를 흡수"}]}]},{"type":"tableCell","attrs":{"colspan":1,"rowspan":1,"colwidth":null,"align":null},"content":[{"type":"paragraph","content":[{"type":"text","text":"0.7 – 0.9"}]}]},{"type":"tableCell","attrs":{"colspan":1,"rowspan":1,"colwidth":null,"align":null},"content":[{"type":"paragraph","content":[{"type":"text","text":"02절의 P-S-N을 쓴다면 중복 적용하지 말 것"}]}]}]}]},{"type":"heading","attrs":{"level":3},"content":[{"type":"text","text":"용접부는 아예 다른 체계를 씁니다"}]},{"type":"paragraph","content":[{"type":"text","text":"용접부는 표면 상태·잔류응력·형상 결함이 모두 극단적이라 모재 S-N에 계수를 곱하는 방식이 통하지 않습니다. 대신 "},{"type":"text","marks":[{"type":"bold"}],"text":"이음 형상별로 미리 정해진 등급"},{"type":"text","text":"을 씁니다."}]},{"type":"bulletList","content":[{"type":"listItem","content":[{"type":"paragraph","content":[{"type":"text","marks":[{"type":"bold"}],"text":"FAT 등급"},{"type":"text","text":" = 그 이음 형상의 "},{"type":"text","marks":[{"type":"bold"}],"text":"2×10⁶ 사이클에서의 응력 범위 [MPa]"},{"type":"text","text":". 95 % 생존·75 % 신뢰도 기준의 특성값입니다(IIW의 유도 방식은 평균 log 수명 −2σ이므로 문헌에 97.7 %로 적히기도 합니다 — 어느 쪽인지 명시하세요)."}]}]},{"type":"listItem","content":[{"type":"paragraph","content":[{"type":"text","text":"기울기는 수직응력 "},{"type":"text","marks":[{"type":"bold"}],"text":"m = 3"},{"type":"text","text":", 전단 m = 5. "},{"type":"text","marks":[{"type":"bold"}],"text":"10⁷ 사이클에 무릎점"},{"type":"text","text":"이 있고 그 이후 일정진폭에서는 m = 22입니다. 변동진폭에서는 잘라내지 않고 기울기만 완만하게 합니다."}]}]},{"type":"listItem","content":[{"type":"paragraph","content":[{"type":"text","text":"응력 정의는 세 단계입니다 — "},{"type":"text","marks":[{"type":"bold"}],"text":"공칭응력"},{"type":"text","text":"(형상별 FAT 표) → "},{"type":"text","marks":[{"type":"bold"}],"text":"구조/핫스팟 응력"},{"type":"text","text":"(용접 노치 제외, 대개 FAT 100/90) → "},{"type":"text","marks":[{"type":"bold"}],"text":"유효 노치응력"},{"type":"text","text":"(가상 반경 "},{"type":"text","marks":[{"type":"bold"}],"text":"r = 1 mm"},{"type":"text","text":", 강재 단일 등급 "},{"type":"text","marks":[{"type":"bold"}],"text":"FAT 225"},{"type":"text","text":")."}]}]},{"type":"listItem","content":[{"type":"paragraph","content":[{"type":"text","text":"변동진폭 판정은 "},{"type":"text","marks":[{"type":"bold"}],"text":"Miner 합 D ≤ 0.5"},{"type":"text","text":"입니다."}]}]}]}]}},{"key":"07-실제-하중을-사이클로-세기","title":"07 · 하중 이력의 사이클 계수","position":8,"body":{"type":"doc","content":[{"type":"paragraph","content":[{"type":"text","text":"실제 하중은 일정 진폭이 아닙니다. 불규칙한 이력을 “몇 MPa 진폭이 몇 번”으로 분해해야 S-N 곡선을 쓸 수 있는데, 그 표준 방법이 "},{"type":"text","marks":[{"type":"bold"}],"text":"레인플로 계수(rainflow counting)"},{"type":"text","text":"입니다."}]},{"type":"paragraph","content":[{"type":"text","marks":[{"type":"bold"}],"text":"ASTM E1049"},{"type":"text","text":"가 레벨 크로싱·피크·단순 범위·범위 쌍·레인플로 다섯 가지를 정의하는데, 흥미롭게도 "},{"type":"text","marks":[{"type":"bold"}],"text":"어느 하나를 권하지는 않습니다."},{"type":"text","text":" 실무에서 레인플로가 표준인 이유는 그것이 재료의 이력 루프(닫힌 히스테리시스)와 물리적으로 대응하기 때문입니다."}]},{"type":"paragraph","content":[{"type":"text","marks":[{"type":"bold"}],"text":"Palmgren-Miner 선형 누적 손상"},{"type":"text","text":" D = Σ ( nᵢ / Nᵢ ) , 이론적으로 D = 1 에서 파단"}]},{"type":"table","content":[{"type":"tableRow","content":[{"type":"tableHeader","attrs":{"colspan":1,"rowspan":1,"colwidth":null,"align":null},"content":[{"type":"paragraph","content":[{"type":"text","text":"기준"}]}]},{"type":"tableHeader","attrs":{"colspan":1,"rowspan":1,"colwidth":null,"align":null},"content":[{"type":"paragraph","content":[{"type":"text","text":"설계 판정 손상 합"}]}]},{"type":"tableHeader","attrs":{"colspan":1,"rowspan":1,"colwidth":null,"align":null},"content":[{"type":"paragraph","content":[{"type":"text","text":"메모"}]}]}]},{"type":"tableRow","content":[{"type":"tableCell","attrs":{"colspan":1,"rowspan":1,"colwidth":null,"align":null},"content":[{"type":"paragraph","content":[{"type":"text","text":"IIW (용접부)"}]}]},{"type":"tableCell","attrs":{"colspan":1,"rowspan":1,"colwidth":null,"align":null},"content":[{"type":"paragraph","content":[{"type":"text","text":"D ≤ 0.5"}]}]},{"type":"tableCell","attrs":{"colspan":1,"rowspan":1,"colwidth":null,"align":null},"content":[{"type":"paragraph","content":[{"type":"text","text":"변동진폭 하중의 수용 기준"}]}]}]},{"type":"tableRow","content":[{"type":"tableCell","attrs":{"colspan":1,"rowspan":1,"colwidth":null,"align":null},"content":[{"type":"paragraph","content":[{"type":"text","text":"FKM 지침"}]}]},{"type":"tableCell","attrs":{"colspan":1,"rowspan":1,"colwidth":null,"align":null},"content":[{"type":"paragraph","content":[{"type":"text","text":"D_M = 0.3"}]}]},{"type":"tableCell","attrs":{"colspan":1,"rowspan":1,"colwidth":null,"align":null},"content":[{"type":"paragraph","content":[{"type":"text","text":"강·주강·알루미늄. 연성/회주철은 1.0"}]}]}]},{"type":"tableRow","content":[{"type":"tableCell","attrs":{"colspan":1,"rowspan":1,"colwidth":null,"align":null},"content":[{"type":"paragraph","content":[{"type":"text","text":"Eurocode 3 (EN 1993-1-9)"}]}]},{"type":"tableCell","attrs":{"colspan":1,"rowspan":1,"colwidth":null,"align":null},"content":[{"type":"paragraph","content":[{"type":"text","text":"D ≤ 1.0 유지"}]}]},{"type":"tableCell","attrs":{"colspan":1,"rowspan":1,"colwidth":null,"align":null},"content":[{"type":"paragraph","content":[{"type":"text","text":"안전여유를 상세등급의 γ_Mf로 처리"}]}]}]}]},{"type":"paragraph","content":[{"type":"text","text":"실측에서 파단 시점의 D는 1이 아니라 넓게 흩어집니다 — "},{"type":"text","marks":[{"type":"bold"}],"text":"하중 순서 효과"},{"type":"text","text":" 때문입니다. 큰 하중이 먼저 오면 압축 잔류응력이 생겨 수명이 늘고, 나중에 오면 줄어듭니다. Miner 법칙에는 순서 정보가 아예 없습니다."}]},{"type":"codeBlock","attrs":{"language":null},"content":[{"type":"text","text":"문헌마다 관측 범위를 다르게 보고합니다. 설계에서는 1이 아니라 위 표처럼 지침이 정한 값을 쓰고, 그것이 안전율이 아니라 가정이라는 점을 문서에 남기세요."}]},{"type":"heading","attrs":{"level":3},"content":[{"type":"text","text":"주파수 영역 — 랜덤 진동"}]},{"type":"paragraph","content":[{"type":"text","text":"진동 시험이 PSD로 규정되어 있다면 시간 이력을 만들어 레인플로를 돌리는 대신 "},{"type":"text","marks":[{"type":"bold"}],"text":"주파수 영역에서 직접"},{"type":"text","text":" 손상을 계산할 수 있습니다. 응답 PSD의 모멘트로부터 진폭 분포를 추정하는데, "},{"type":"text","marks":[{"type":"bold"}],"text":"Dirlik"},{"type":"text","text":" 방법이 사실상 표준입니다."}]},{"type":"bulletList","content":[{"type":"listItem","content":[{"type":"paragraph","content":[{"type":"text","text":"가우시안·정상(stationary) 과정을 전제합니다. 충격성 하중이나 비정상 과정에서는 크게 틀립니다."}]}]},{"type":"listItem","content":[{"type":"paragraph","content":[{"type":"text","text":"공진 응답이 지배하므로 "},{"type":"text","marks":[{"type":"bold"}],"text":"감쇠비가 곧 수명"},{"type":"text","text":"입니다 — DMA 문서의 tan δ가 여기서 입력이 됩니다."}]}]},{"type":"listItem","content":[{"type":"paragraph","content":[{"type":"text","text":"시간 영역 대비 계산이 수십~수백 배 빠릅니다. 넓은 주파수 스윕에서는 사실상 유일한 선택지입니다."}]}]}]}]}},{"key":"08-다축-고무-솔더","title":"08 · 다축 · 고무 · 솔더","position":9,"body":{"type":"doc","content":[{"type":"heading","attrs":{"level":3},"content":[{"type":"text","text":"다축 피로 — 임계면법"}]},{"type":"paragraph","content":[{"type":"text","text":"단축 S-N을 등가응력(von Mises)으로 확장하는 방식은 "},{"type":"text","marks":[{"type":"bold"}],"text":"비비례 하중에서 크게 틀립니다."},{"type":"text","text":" 주응력 방향이 시간에 따라 회전하면 등가응력은 그 정보를 잃어버리기 때문입니다. 대안은 "},{"type":"text","marks":[{"type":"bold"}],"text":"가능한 모든 평면을 훑어 가장 손상이 큰 면을 찾는"},{"type":"text","text":" 임계면법입니다."}]},{"type":"table","content":[{"type":"tableRow","content":[{"type":"tableHeader","attrs":{"colspan":1,"rowspan":1,"colwidth":null,"align":null},"content":[{"type":"paragraph","content":[{"type":"text","text":"모델"}]}]},{"type":"tableHeader","attrs":{"colspan":1,"rowspan":1,"colwidth":null,"align":null},"content":[{"type":"paragraph","content":[{"type":"text","text":"파라미터"}]}]},{"type":"tableHeader","attrs":{"colspan":1,"rowspan":1,"colwidth":null,"align":null},"content":[{"type":"paragraph","content":[{"type":"text","text":"적합한 경우"}]}]}]},{"type":"tableRow","content":[{"type":"tableCell","attrs":{"colspan":1,"rowspan":1,"colwidth":null,"align":null},"content":[{"type":"paragraph","content":[{"type":"text","text":"Findley"}]}]},{"type":"tableCell","attrs":{"colspan":1,"rowspan":1,"colwidth":null,"align":null},"content":[{"type":"paragraph","content":[{"type":"text","text":"Δτ/2 + k·σn"}]}]},{"type":"tableCell","attrs":{"colspan":1,"rowspan":1,"colwidth":null,"align":null},"content":[{"type":"paragraph","content":[{"type":"text","text":"고주기, 응력 기반. 전단면의 수직응력을 선형 가중"}]}]}]},{"type":"tableRow","content":[{"type":"tableCell","attrs":{"colspan":1,"rowspan":1,"colwidth":null,"align":null},"content":[{"type":"paragraph","content":[{"type":"text","text":"Fatemi-Socie"}]}]},{"type":"tableCell","attrs":{"colspan":1,"rowspan":1,"colwidth":null,"align":null},"content":[{"type":"paragraph","content":[{"type":"text","text":"γa·(1 + k·σn,max/σy)"}]}]},{"type":"tableCell","attrs":{"colspan":1,"rowspan":1,"colwidth":null,"align":null},"content":[{"type":"paragraph","content":[{"type":"text","marks":[{"type":"bold"}],"text":"전단 지배 저주기"},{"type":"text","text":"의 표준. 균열면 마찰·개구를 반영"}]}]}]},{"type":"tableRow","content":[{"type":"tableCell","attrs":{"colspan":1,"rowspan":1,"colwidth":null,"align":null},"content":[{"type":"paragraph","content":[{"type":"text","text":"SWT (임계면형)"}]}]},{"type":"tableCell","attrs":{"colspan":1,"rowspan":1,"colwidth":null,"align":null},"content":[{"type":"paragraph","content":[{"type":"text","text":"σn,max · εa"}]}]},{"type":"tableCell","attrs":{"colspan":1,"rowspan":1,"colwidth":null,"align":null},"content":[{"type":"paragraph","content":[{"type":"text","text":"최대 수직변형률 면에서 균열이 열리는 재료"}]}]}]},{"type":"tableRow","content":[{"type":"tableCell","attrs":{"colspan":1,"rowspan":1,"colwidth":null,"align":null},"content":[{"type":"paragraph","content":[{"type":"text","text":"Dang Van"}]}]},{"type":"tableCell","attrs":{"colspan":1,"rowspan":1,"colwidth":null,"align":null},"content":[{"type":"paragraph","content":[{"type":"text","text":"max[ τ(t) + a·σh(t) ] ≤ b"}]}]},{"type":"tableCell","attrs":{"colspan":1,"rowspan":1,"colwidth":null,"align":null},"content":[{"type":"paragraph","content":[{"type":"text","marks":[{"type":"bold"}],"text":"무한수명 판정"},{"type":"text","text":"(수명 곡선이 아님). 파워트레인·구름접촉의 표준"}]}]}]}]},{"type":"heading","attrs":{"level":3},"content":[{"type":"text","text":"고무 — 균열 성장으로 본다"}]},{"type":"paragraph","content":[{"type":"text","text":"고무는 S-N보다 "},{"type":"text","marks":[{"type":"bold"}],"text":"균열 성장"},{"type":"text","text":"으로 다루는 편이 잘 맞습니다. 구동력은 응력이 아니라 "},{"type":"text","marks":[{"type":"bold"}],"text":"인열 에너지"},{"type":"text","text":"입니다."}]},{"type":"paragraph","content":[{"type":"text","text":"T = − (1/t) · dU/dc 단위 균열 면적당 방출 에너지 (Rivlin-Thomas) 균열 성장 4영역: T ≤ T₀ dc/dN = r 오존 등 비기계적, 일정 T₀ ≤ T ≤ Tt dc/dN = A(T−T₀)+r 선형 Tt ≤ T ≤ Tc dc/dN = B·T^F 멱함수 — Paris와 같은 형태 T > Tc 불안정 파단"}]},{"type":"bulletList","content":[{"type":"listItem","content":[{"type":"paragraph","content":[{"type":"text","marks":[{"type":"bold"}],"text":"T₀"},{"type":"text","text":"는 그 아래에서는 기계적 균열 성장이 없는 문턱값입니다(Lake-Lindley, 1965). 고무의 “피로한도”에 해당합니다."}]}]},{"type":"listItem","content":[{"type":"paragraph","content":[{"type":"text","marks":[{"type":"bold"}],"text":"ASTM D4482"},{"type":"text","text":"(고무 인장 사이클 피로)는 "},{"type":"text","marks":[{"type":"bold"}],"text":"흠 없는 시편"},{"type":"text","text":"의 파단까지를 재므로 "},{"type":"text","marks":[{"type":"bold"}],"text":"균열 개시"},{"type":"text","text":" 데이터입니다. CAE에 넣을 dc/dN–T 데이터를 얻으려면 "},{"type":"text","marks":[{"type":"bold"}],"text":"절단 시편"},{"type":"text","text":"(순수전단·바지형) 시험이 따로 필요합니다."}]}]},{"type":"listItem","content":[{"type":"paragraph","content":[{"type":"text","text":"배합·온도·변형 이력(Mullins)에 매우 민감합니다. 비교 시험 조건을 통일하지 않으면 데이터가 무의미해집니다."}]}]}]},{"type":"heading","attrs":{"level":3},"content":[{"type":"text","text":"솔더 — 점소성 구성모델 + 에너지 기반 수명"}]},{"type":"paragraph","content":[{"type":"text","text":"솔더 열사이클은 두 단계로 풉니다. 먼저 "},{"type":"text","marks":[{"type":"bold"}],"text":"Anand 모델"},{"type":"text","text":"로 사이클당 비탄성 변형 에너지 밀도 ΔW를 계산하고, 그 다음 "},{"type":"text","marks":[{"type":"bold"}],"text":"Darveaux 상관식"},{"type":"text","text":"으로 수명으로 바꿉니다."}]},{"type":"paragraph","content":[{"type":"text","text":"N₀ = K₁ · (ΔW)^K₂ 균열 개시 사이클 da/dN = K₃ · (ΔW)^K₄ 균열 성장률 α = N₀ + a / (da/dN) 특성 수명, a = 접합부 균열 전파 길이"}]},{"type":"blockquote","content":[{"type":"heading","attrs":{"level":4},"content":[{"type":"text","text":"Darveaux 상수는 메시에 종속됩니다"}]},{"type":"paragraph","content":[{"type":"text","text":"K₁ – K₄는 "},{"type":"text","marks":[{"type":"bold"}],"text":"특정 요소 크기·요소 정식화로 뽑은 ΔW에 맞춰 피팅된 값"},{"type":"text","text":"입니다. 다른 메시로 계산한 ΔW에 그대로 대입하면 수명이 몇 배씩 어긋납니다. 상수를 인용할 때는 반드시 그 상수가 만들어진 요소 크기와 계면 평균화 층 두께를 함께 확인하고, "},{"type":"text","marks":[{"type":"bold"}],"text":"같은 조건으로 모델링"},{"type":"text","text":"하세요. TMA 문서의 CTE 미스매치가 이 해석의 입력이라는 점도 잊지 마세요."}]}]},{"type":"paragraph","content":[{"type":"text","text":"온도 사이클 조건 자체는 "},{"type":"text","marks":[{"type":"bold"}],"text":"JEDEC JESD22-A104"},{"type":"text","text":"가 규정합니다(조건 B: −55/+125 °C, 조건 G: −40/+125 °C 등). 사이클 조건이 다르면 같은 부품도 수명이 크게 달라지므로 조건을 반드시 명시하세요."}]}]}},{"key":"09-도구-연계와-검증","title":"09 · 도구 연계와 검증","position":10,"body":{"type":"doc","content":[{"type":"paragraph","content":[{"type":"text","text":"피로 물성은 solver 입력 데크가 아니라 "},{"type":"text","marks":[{"type":"bold"}],"text":"피로 도구의 재료 데이터베이스"},{"type":"text","text":"로 들어갑니다. 그래서 “Abaqus 피로 카드”라는 것은 대체로 존재하지 않습니다."}]},{"type":"table","content":[{"type":"tableRow","content":[{"type":"tableHeader","attrs":{"colspan":1,"rowspan":1,"colwidth":null,"align":null},"content":[{"type":"paragraph","content":[{"type":"text","text":"도구"}]}]},{"type":"tableHeader","attrs":{"colspan":1,"rowspan":1,"colwidth":null,"align":null},"content":[{"type":"paragraph","content":[{"type":"text","text":"재료 데이터로 무엇을 받는가"}]}]}]},{"type":"tableRow","content":[{"type":"tableCell","attrs":{"colspan":1,"rowspan":1,"colwidth":null,"align":null},"content":[{"type":"paragraph","content":[{"type":"text","text":"Ansys Fatigue Tool"},{"type":"hardBreak"},{"type":"text","text":"(Engineering Data)"}]}]},{"type":"tableCell","attrs":{"colspan":1,
