Repository: 4leaf321-nox321/MatNexus

# MatNexus

물성 관리 시스템. 시험 데이터를 등록하고, 전후처리해서 탄소성·점탄성 등의 물성으로
만들고, 통계 처리하고, 시뮬레이션 툴 입력으로 내보낸다. 장비 데이터 자동 수집
파이프라인까지 확장한다.

- 계획: [docs/개발계획.md](docs/개발계획.md) — **§0 진행 현황**에 재개 지점이 있다
- 결정 기록: [docs/adr/](docs/adr/)
- 현재 상태: **Phase 0~4 완료 — 파일에서 솔버 덱까지 인장 한 줄기가 닫혔다.**
  다음은 Phase 5(물성 확장 — DMA 처리부터).
- **운영 서버는 v0.1.4 에 머물러 있다.** Phase 2~4 가 아직 배포되지 않았고,
  올릴 때 마이그레이션이 16건 한꺼번에 돈다 — 백업을 먼저 받는다(아래 배포 절차).

운영 서버는 **창 두 개**로 돈다 — `run_server.ps1`(API·화면)과 `run_worker.ps1`(알림·
비동기 작업). 워커가 없으면 작업이 큐에 쌓이기만 하고 알림이 가지 않는다.

File: backend/seeds/guide/tensile-plasticity.json (part 1 of 3)
{"key":"tensile-plasticity","kind":"calculation","topic":"tensile","title":"인장시험에서 소성곡선까지","summary":"가장 흔하고 가장 자주 잘못 쓰이는 시험. 하중–변위 한 줄에서 진응력–소성변형률 곡선, 속도 의존성, 이방성, 파단 기준을 뽑아 solver 카드로 옮기는 전 과정을 정리했습니다.","source_filename":"tensile-plasticity-guide-KR.html","sections":[{"key":"00-한-장으로-보는-파이프라인","title":"00 · 전체 파이프라인","position":1,"body":{"type":"doc","content":[{"type":"paragraph","content":[{"type":"text","text":"인장시험에서 CAE 카드까지는 "},{"type":"text","marks":[{"type":"bold"}],"text":"“측정한 하중–변위를 재료만의 응답으로 되돌린 다음, 측정하지 못한 큰 변형률 영역까지 책임지고 연장한다”"},{"type":"text","text":"는 작업입니다. 앞쪽 절반은 정직한 변환이고, 뒤쪽 절반은 "},{"type":"text","marks":[{"type":"bold"}],"text":"가정"},{"type":"text","text":"입니다 — 이 둘을 구분하는 것이 이 문서의 핵심입니다."}]},{"type":"paragraph","content":[{"type":"text","text":"중간 산출물은 이렇게 흘러갑니다. 시험에서 나오는 것은 "},{"type":"text","marks":[{"type":"italic"}],"text":"F–ΔL 곡선"},{"type":"text","text":", 그다음이 "},{"type":"text","marks":[{"type":"italic"}],"text":"공칭 응력–변형률"},{"type":"text","text":", 그다음이 "},{"type":"text","marks":[{"type":"italic"}],"text":"진응력–진소성변형률 (네킹 전까지만)"},{"type":"text","text":", 그다음이 "},{"type":"text","marks":[{"type":"italic"}],"text":"외삽·역해석으로 연장된 경화곡선"},{"type":"text","text":", 마지막이 "},{"type":"text","marks":[{"type":"italic"}],"text":"솔버 키워드"},{"type":"text","text":"입니다."}]},{"type":"blockquote","content":[{"type":"image","attrs":{"src":"asset:tensile-plasticity-1-1.svg","alt":"시험 계획에서 인장 시험, 진응력 변환, 경화곡선 외삽과 역해석, 물성 카드, 검증으로 이어지는 여섯 단계 파이프라인과 검증 실패 시 외삽으로 되돌아가는 순환","title":null,"width":null,"height":null}}]},{"type":"paragraph","content":[{"type":"text","marks":[{"type":"bold"}],"text":"여섯 단계와 그 사이를 흐르는 데이터."},{"type":"text","text":" 03까지는 되돌릴 수 있는 변환이고, 04부터는 선택한 가정이 결과를 바꿉니다. 검증에서 어긋나면 시험이 아니라 대개 04로 돌아갑니다."}]}]}},{"key":"01-인장시험이-실제로-재는-것","title":"01 · 인장시험의 실제 측정량","position":2,"body":{"type":"doc","content":[{"type":"paragraph","content":[{"type":"text","text":"인장시험기가 물리적으로 얻는 값은 딱 두 개입니다 — "},{"type":"text","marks":[{"type":"bold"}],"text":"하중 F"},{"type":"text","text":"와 "},{"type":"text","marks":[{"type":"bold"}],"text":"표점거리의 늘어난 길이 ΔL"},{"type":"text","text":". 나머지는 전부 여기서 계산된 것입니다."}]},{"type":"paragraph","content":[{"type":"text","text":"공칭(engineering) 응력 s = F / A₀ A₀ = 시험 전 단면적 공칭(engineering) 변형률 e = ΔL / L₀ L₀ = 시험 전 표점거리"}]},{"type":"paragraph","content":[{"type":"text","text":"두 값 모두 "},{"type":"text","marks":[{"type":"bold"}],"text":"시험 전 형상"},{"type":"text","text":"으로 나눈다는 점이 중요합니다. 시편이 실제로는 가늘어지고 있는데 분모는 처음 값 그대로이므로, 공칭 응력은 재료가 실제로 견디는 응력보다 작게 나옵니다. 이 왜곡이 곡선 뒷부분이 아래로 꺾이는 진짜 이유입니다 — 재료가 약해져서가 아닙니다."}]},{"type":"blockquote","content":[{"type":"image","attrs":{"src":"asset:tensile-plasticity-2-1.svg","alt":"공칭 응력-변형률 곡선의 다섯 구간과 항복강도 상부항복 인장강도 균일연신율 총연신율 표시","title":null,"width":null,"height":null}}]},{"type":"paragraph","content":[{"type":"text","marks":[{"type":"bold"}],"text":"공칭 응력–변형률 곡선에서 뽑는 값들."},{"type":"text","text":" 세로 점선(네킹 시작)의 왼쪽만 재료 고유의 응답이고, 오른쪽은 시편 형상과 표점거리에 따라 달라집니다."}]},{"type":"table","content":[{"type":"tableRow","content":[{"type":"tableHeader","attrs":{"colspan":1,"rowspan":1,"colwidth":null,"align":null},"content":[{"type":"paragraph","content":[{"type":"text","text":"기호"}]}]},{"type":"tableHeader","attrs":{"colspan":1,"rowspan":1,"colwidth":null,"align":null},"content":[{"type":"paragraph","content":[{"type":"text","text":"이름"}]}]},{"type":"tableHeader","attrs":{"colspan":1,"rowspan":1,"colwidth":null,"align":null},"content":[{"type":"paragraph","content":[{"type":"text","text":"정의 · 뽑는 법"}]}]}]},{"type":"tableRow","content":[{"type":"tableCell","attrs":{"colspan":1,"rowspan":1,"colwidth":null,"align":null},"content":[{"type":"paragraph","content":[{"type":"text","text":"E"}]}]},{"type":"tableCell","attrs":{"colspan":1,"rowspan":1,"colwidth":null,"align":null},"content":[{"type":"paragraph","content":[{"type":"text","text":"탄성계수"}]}]},{"type":"tableCell","attrs":{"colspan":1,"rowspan":1,"colwidth":null,"align":null},"content":[{"type":"paragraph","content":[{"type":"text","text":"초기 직선부의 기울기. ISO 6892-1은 0.05 – 0.25 % 구간 회귀를 규정"}]}]}]},{"type":"tableRow","content":[{"type":"tableCell","attrs":{"colspan":1,"rowspan":1,"colwidth":null,"align":null},"content":[{"type":"paragraph","content":[{"type":"text","text":"Rp0.2"}]}]},{"type":"tableCell","attrs":{"colspan":1,"rowspan":1,"colwidth":null,"align":null},"content":[{"type":"paragraph","content":[{"type":"text","text":"0.2 % 오프셋 항복강도"}]}]},{"type":"tableCell","attrs":{"colspan":1,"rowspan":1,"colwidth":null,"align":null},"content":[{"type":"paragraph","content":[{"type":"text","text":"기울기 E인 직선을 0.2 % 옮겨 곡선과 만나는 점"}]}]}]},{"type":"tableRow","content":[{"type":"tableCell","attrs":{"colspan":1,"rowspan":1,"colwidth":null,"align":null},"content":[{"type":"paragraph","content":[{"type":"text","text":"ReH / ReL"}]}]},{"type":"tableCell","attrs":{"colspan":1,"rowspan":1,"colwidth":null,"align":null},"content":[{"type":"paragraph","content":[{"type":"text","text":"상·하 항복점"}]}]},{"type":"tableCell","attrs":{"colspan":1,"rowspan":1,"colwidth":null,"align":null},"content":[{"type":"paragraph","content":[{"type":"text","text":"연강처럼 항복 연신이 뚜렷한 재료에서만 정의됨"}]}]}]},{"type":"tableRow","content":[{"type":"tableCell","attrs":{"colspan":1,"rowspan":1,"colwidth":null,"align":null},"content":[{"type":"paragraph","content":[{"type":"text","text":"Rm"}]}]},{"type":"tableCell","attrs":{"colspan":1,"rowspan":1,"colwidth":null,"align":null},"content":[{"type":"paragraph","content":[{"type":"text","text":"인장강도 (UTS)"}]}]},{"type":"tableCell","attrs":{"colspan":1,"rowspan":1,"colwidth":null,"align":null},"content":[{"type":"paragraph","content":[{"type":"text","text":"공칭 곡선의 "},{"type":"text","marks":[{"type":"bold"}],"text":"최댓값"},{"type":"text","text":" = 네킹이 시작되는 점"}]}]}]},{"type":"tableRow","content":[{"type":"tableCell","attrs":{"colspan":1,"rowspan":1,"colwidth":null,"align":null},"content":[{"type":"paragraph","content":[{"type":"text","text":"Ag"}]}]},{"type":"tableCell","attrs":{"colspan":1,"rowspan":1,"colwidth":null,"align":null},"content":[{"type":"paragraph","content":[{"type":"text","text":"균일 연신율"}]}]},{"type":"tableCell","attrs":{"colspan":1,"rowspan":1,"colwidth":null,"align":null},"content":[{"type":"paragraph","content":[{"type":"text","text":"Rm에서의 변형률. 소성 해석에서 실제로 쓸 수 있는 범위의 끝"}]}]}]},{"type":"tableRow","content":[{"type":"tableCell","attrs":{"colspan":1,"rowspan":1,"colwidth":null,"align":null},"content":[{"type":"paragraph","content":[{"type":"text","text":"A"}]}]},{"type":"tableCell","attrs":{"colspan":1,"rowspan":1,"colwidth":null,"align":null},"content":[{"type":"paragraph","content":[{"type":"text","text":"총 연신율"}]}]},{"type":"tableCell","attrs":{"colspan":1,"rowspan":1,"colwidth":null,"align":null},"content":[{"type":"paragraph","content":[{"type":"text","text":"파단 시 변형률. "},{"type":"text","marks":[{"type":"bold"}],"text":"표점거리에 따라 값이 달라짐"},{"type":"text","text":" (A50 ≠ A80)"}]}]}]},{"type":"tableRow","content":[{"type":"tableCell","attrs":{"colspan":1,"rowspan":1,"colwidth":null,"align":null},"content":[{"type":"paragraph","content":[{"type":"text","text":"Z"}]}]},{"type":"tableCell","attrs":{"colspan":1,"rowspan":1,"colwidth":null,"align":null},"content":[{"type":"paragraph","content":[{"type":"text","text":"단면 감소율"}]}]},{"type":"tableCell","attrs":{"colspan":1,"rowspan":1,"colwidth":null,"align":null},"content":[{"type":"paragraph","content":[{"type":"text","text":"파단면 실측. 연성 지표로는 A보다 형상 의존성이 적음"}]}]}]}]},{"type":"blockquote","content":[{"type":"heading","attrs":{"level":4},"content":[{"type":"text","text":"가장 중요한 오해 하나"}]},{"type":"paragraph","content":[{"type":"text","text":"공칭 응력–변형률 곡선은 "},{"type":"text","marks":[{"type":"bold"}],"text":"재료 물성이 아니라 “시편 + 장비”의 응답"},{"type":"text","text":"입니다. 네킹이 시작되는 순간부터 변형은 특정 위치에 몰리고, 그 뒤 곡선의 모양은 시편 두께·폭·표점거리·시험기 강성에 좌우됩니다. 그래서 A(총 연신율)는 CAE에 직접 넣을 수 있는 값이 아니고, 네킹 이후 데이터를 그대로 진응력으로 변환하면 반드시 틀립니다."}]}]}]}},{"key":"02-시편-장비-시험-조건","title":"02 · 시편 · 장비 · 시험 조건","position":3,"body":{"type":"doc","content":[{"type":"paragraph","content":[{"type":"text","text":"해석에 쓸 데이터를 만들 목적이라면, 합격/불합격 판정용 시험과는 다르게 계획해야 합니다. 판정 시험은 Rp0.2와 Rm만 있으면 되지만, CAE는 "},{"type":"text","marks":[{"type":"bold"}],"text":"곡선 전체와 그 불확실성"},{"type":"text","text":"이 필요합니다."}]},{"type":"blockquote","content":[{"type":"image","attrs":{"src":"asset:tensile-plasticity-3-1.svg","alt":"판재 인장 시편의 형상과 표점거리 평행부 폭 치수 및 신율계 또는 DIC 측정 영역","title":null,"width":null,"height":null}}]},{"type":"paragraph","content":[{"type":"text","marks":[{"type":"bold"}],"text":"판재 인장 시편."},{"type":"text","text":" 변형률은 표점거리 안에서 신율계나 DIC로 재야 합니다. 크로스헤드 변위에는 시험기 컴플라이언스와 그립 미끄러짐이 섞여 있어, 그 값으로 계산한 E는 실제의 절반 이하로 나오는 일이 흔합니다."}]},{"type":"heading","attrs":{"level":3},"content":[{"type":"text","text":"재료별 규격과 조건"}]},{"type":"table","content":[{"type":"tableRow","content":[{"type":"tableHeader","attrs":{"colspan":1,"rowspan":1,"colwidth":null,"align":null},"content":[{"type":"paragraph","content":[{"type":"text","text":"재료"}]}]},{"type":"tableHeader","attrs":{"colspan":1,"rowspan":1,"colwidth":null,"align":null},"content":[{"type":"paragraph","content":[{"type":"text","text":"주요 규격"}]}]},{"type":"tableHeader","attrs":{"colspan":1,"rowspan":1,"colwidth":null,"align":null},"content":[{"type":"paragraph","content":[{"type":"text","text":"대표 조건"}]}]},{"type":"tableHeader","attrs":{"colspan":1,"rowspan":1,"colwidth":null,"align":null},"content":[{"type":"paragraph","content":[{"type":"text","text":"메모"}]}]}]},{"type":"tableRow","content":[{"type":"tableCell","attrs":{"colspan":1,"rowspan":1,"colwidth":null,"align":null},"content":[{"type":"paragraph","content":[{"type":"text","text":"금속 판재"}]}]},{"type":"tableCell","attrs":{"colspan":1,"rowspan":1,"colwidth":null,"align":null},"content":[{"type":"paragraph","content":[{"type":"text","text":"ISO 6892-1 · ASTM E8/E8M"}]}]},{"type":"tableCell","attrs":{"colspan":1,"rowspan":1,"colwidth":null,"align":null},"content":[{"type":"paragraph","content":[{"type":"text","text":"준정적 10⁻⁴ – 10⁻² /s"}]}]},{"type":"tableCell","attrs":{"colspan":1,"rowspan":1,"colwidth":null,"align":null},"content":[{"type":"paragraph","content":[{"type":"text","text":"E는 0.05–0.25 % 회귀. 압연방향 0°/45°/90° 3방향 권장"}]}]}]},{"type":"tableRow","content":[{"type":"tableCell","attrs":{"colspan":1,"rowspan":1,"colwidth":null,"align":null},"content":[{"type":"paragraph","content":[{"type":"text","text":"금속 고속"}]}]},{"type":"tableCell","attrs":{"colspan":1,"rowspan":1,"colwidth":null,"align":null},"content":[{"type":"paragraph","content":[{"type":"text","text":"ISO 26203-2 · SEP 1230"}]}]},{"type":"tableCell","attrs":{"colspan":1,"rowspan":1,"colwidth":null,"align":null},"content":[{"type":"paragraph","content":[{"type":"text","text":"1 – 1000 /s"}]}]},{"type":"tableCell","attrs":{"colspan":1,"rowspan":1,"colwidth":null,"align":null},"content":[{"type":"paragraph","content":[{"type":"text","text":"관성 진동(ringing) 보정과 단열 발열 고려 필수"}]}]}]},{"type":"tableRow","content":[{"type":"tableCell","attrs":{"colspan":1,"rowspan":1,"colwidth":null,"align":null},"content":[{"type":"paragraph","content":[{"type":"text","text":"플라스틱"}]}]},{"type":"tableCell","attrs":{"colspan":1,"rowspan":1,"colwidth":null,"align":null},"content":[{"type":"paragraph","content":[{"type":"text","text":"ISO 527-1/-2 · ASTM D638"}]}]},{"type":"tableCell","attrs":{"colspan":1,"rowspan":1,"colwidth":null,"align":null},"content":[{"type":"paragraph","content":[{"type":"text","text":"탄성계수 1 mm/min, 항복·파단 50 mm/min"}]}]},{"type":"tableCell","attrs":{"colspan":1,"rowspan":1,"colwidth":null,"align":null},"content":[{"type":"paragraph","content":[{"type":"text","text":"속도를 바꾸면 항복강도가 크게 바뀜. 온도·습도 조건 명시"}]}]}]},{"type":"tableRow","content":[{"type":"tableCell","attrs":{"colspan":1,"rowspan":1,"colwidth":null,"align":null},"content":[{"type":"paragraph","content":[{"type":"text","text":"고무"}]}]},{"type":"tableCell","attrs":{"colspan":1,"rowspan":1,"colwidth":null,"align":null},"content":[{"type":"paragraph","content":[{"type":"text","text":"ISO 37 · ASTM D412 Die C"}]}]},{"type":"tableCell","attrs":{"colspan":1,"rowspan":1,"colwidth":null,"align":null},"content":[{"type":"paragraph","content":[{"type":"text","text":"500 mm/min"}]}]},{"type":"tableCell","attrs":{"colspan":1,"rowspan":1,"colwidth":null,"align":null},"content":[{"type":"paragraph","content":[{"type":"text","text":"초탄성 피팅에는 단축인장만으로 부족 — 평면인장·이축 병행"}]}]}]},{"type":"tableRow","content":[{"type":"tableCell","attrs":{"colspan":1,"rowspan":1,"colwidth":null,"align":null},"content":[{"type":"paragraph","content":[{"type":"text","text":"복합재"}]}]},{"type":"tableCell","attrs":{"colspan":1,"rowspan":1,"colwidth":null,"align":null},"content":[{"type":"paragraph","content":[{"type":"text","text":"ASTM D3039 · D3518(±45°)"}]}]},{"type":"tableCell","attrs":{"colspan":1,"rowspan":1,"colwidth":null,"align":null},"content":[{"type":"paragraph","content":[{"type":"text","text":"2 mm/min"}]}]},{"type":"tableCell","attrs":{"colspan":1,"rowspan":1,"colwidth":null,"align":null},"content":[{"type":"paragraph","content":[{"type":"text","text":"탭 부착 필수. 방향별(0°/90°/±45°) 시험으로 이방성 상수 구성"}]}]}]}]},{"type":"heading","attrs":{"level":3},"content":[{"type":"text","text":"변형률 속도는 시험 속도가 아니다"}]},{"type":"paragraph","content":[{"type":"text","text":"ε̇ ≈ v / Lc v = 크로스헤드 속도, Lc = 평행부 길이 예) v = 5 mm/min = 0.0833 mm/s, Lc = 75 mm → ε̇ ≈ 1.1 × 10⁻³ /s"}]},{"type":"paragraph","content":[{"type":"text","text":"물성 카드에 속도를 적을 때는 이 환산값을 쓰세요. 그리고 네킹이 시작되면 변형이 좁은 구간에 몰리므로 "},{"type":"text","marks":[{"type":"bold"}],"text":"국부 변형률 속도는 공칭값의 수 배로 올라갑니다"},{"type":"text","text":". 속도 의존성이 큰 재료에서는 이것만으로도 파단 예측이 달라집니다."}]},{"type":"heading","attrs":{"level":3},"content":[{"type":"text","text":"재료별 실무 포인트"}]},{"type":"heading","attrs":{"level":4},"content":[{"type":"text","text":"금속 판재"}]},{"type":"paragraph","content":[{"type":"text","text":"압연 방향에 따라 항복강도가 20 – 40 MPa 차이 납니다. 성형해석이면 0°/45°/90° 세 방향 + "},{"type":"text","marks":[{"type":"bold"}],"text":"r값 측정"},{"type":"text","text":"이 필수이고, 충돌해석이면 대개 등방으로 충분합니다. 두께 방향 변형률까지 재려면 DIC나 폭 신율계가 필요합니다."}]},{"type":"heading","attrs":{"level":4},"content":[{"type":"text","text":"플라스틱 / 수지"}]},{"type":"paragraph","content":[{"type":"text","text":"탄성 구간이 거의 없어 “항복강도”가 애매합니다. 대개 "},{"type":"text","marks":[{"type":"bold"}],"text":"응력 최댓값을 항복으로"},{"type":"text","text":" 잡고, 그 이후의 응력 하강(strain softening)과 재경화를 그대로 곡선으로 넣습니다. 소성 포아송비가 0.5가 아니므로(0.3 – 0.4) 체적 변화를 무시하면 안 됩니다."}]},{"type":"heading","attrs":{"level":4},"content":[{"type":"text","text":"고무 / 엘라스토머"}]},{"type":"paragraph","content":[{"type":"text","text":"소성이 아니라 "},{"type":"text","marks":[{"type":"bold"}],"text":"초탄성"},{"type":"text","text":"입니다. 진응력 변환 대신 Ogden·Yeoh·Mooney-Rivlin 피팅으로 가고, 단축인장 하나만으로 피팅하면 다른 변형 모드에서 발산합니다. 최소 "},{"type":"text","marks":[{"type":"bold"}],"text":"단축인장 + 평면인장(순수전단)"},{"type":"text","text":", 가능하면 이축까지 함께 피팅하세요. 사전 사이클링으로 Mullins 이력을 통일해야 합니다."}]},{"type":"heading","attrs":{"level":4},"content":[{"type":"text","text":"복합재"}]},{"type":"paragraph","content":[{"type":"text","text":"파단까지 거의 선형이므로 “소성곡선”이 아니라 "},{"type":"text","marks":[{"type":"bold"}],"text":"방향별 탄성상수와 강도"},{"type":"text","text":"가 산출물입니다. 0°는 섬유, 90°는 수지, ±45°는 전단이 지배합니다. ±45° 시험에서 얻은 전단곡선만 비선형으로 다루는 경우가 많습니다."}]}]}},{"key":"03-공칭에서-진응력으로","title":"03 · 공칭 → 진응력 변환","position":4,"body":{"type":"doc","content":[{"type":"paragraph","content":[{"type":"text","text":"공칭 값은 시험 전 형상 기준이고, 솔버는 "},{"type":"text","marks":[{"type":"bold"}],"text":"현재 형상 기준"},{"type":"text","text":"의 응력·변형률을 원합니다. 균일 변형이고 체적이 일정하다면 변환은 두 줄로 끝납니다."}]},{"type":"paragraph","content":[{"type":"text","text":"진응력 σ = s · (1 + e) 진변형률 ε = ln(1 + e) 진소성변형률 ε_p = ε − σ / E 탄성분을 빼야 솔버 입력이 됨"}]},{"type":"codeBlock","attrs":{"language":null},"content":[{"type":"text","text":"유효 범위: e = 0 부터 Rm(네킹 시작)까지. 그 이후에는 “균일 변형” 가정이 깨져 이 식이 성립하지 않습니다."}]},{"type":"blockquote","content":[{"type":"image","attrs":{"src":"asset:tensile-plasticity-4-1.svg","alt":"공칭 곡선과 진응력 진변형률 곡선의 비교 및 네킹 이후 진응력이 정의되지 않는 구간","title":null,"width":null,"height":null}}]},{"type":"paragraph","content":[{"type":"text","marks":[{"type":"bold"}],"text":"같은 시험, 두 가지 표현."},{"type":"text","text":" 진응력 곡선은 공칭 곡선처럼 꺾여 내려가지 않고 계속 올라갑니다. 세로 점선 오른쪽의 얇은 점선은 측정이 아니라 04절에서 만들 "},{"type":"text","marks":[{"type":"bold"}],"text":"외삽"},{"type":"text","text":"입니다."}]},{"type":"heading","attrs":{"level":3},"content":[{"type":"text","text":"변환 예시 — 이 문서의 예제 재료"}]},{"type":"table","content":[{"type":"tableRow","content":[{"type":"tableHeader","attrs":{"colspan":1,"rowspan":1,"colwidth":null,"align":null},"content":[{"type":"paragraph","content":[{"type":"text","text":"e [%]"}]}]},{"type":"tableHeader","attrs":{"colspan":1,"rowspan":1,"colwidth":null,"align":null},"content":[{"type":"paragraph","content":[{"type":"text","text":"s [MPa]"}]}]},{"type":"tableHeader","attrs":{"colspan":1,"rowspan":1,"colwidth":null,"align":null},"content":[{"type":"paragraph","content":[{"type":"text","text":"ε"}]}]},{"type":"tableHeader","attrs":{"colspan":1,"rowspan":1,"colwidth":null,"align":null},"content":[{"type":"paragraph","content":[{"type":"text","text":"σ [MPa]"}]}]},{"type":"tableHeader","attrs":{"colspan":1,"rowspan":1,"colwidth":null,"align":null},"content":[{"type":"paragraph","content":[{"type":"text","text":"ε_p"}]}]},{"type":"tableHeader","attrs":{"colspan":1,"rowspan":1,"colwidth":null,"align":null},"content":[{"type":"paragraph","content":[{"type":"text","text":"메모"}]}]}]},{"type":"tableRow","content":[{"type":"tableCell","attrs":{"colspan":1,"rowspan":1,"colwidth":null,"align":null},"content":[{"type":"paragraph","content":[{"type":"text","text":"0.169"}]}]},{"type":"tableCell","attrs":{"colspan":1,"rowspan":1,"colwidth":null,"align":null},"content":[{"type":"paragraph","content":[{"type":"text","text":"349"}]}]},{"type":"tableCell","attrs":{"colspan":1,"rowspan":1,"colwidth":null,"align":null},"content":[{"type":"paragraph","content":[{"type":"text","text":"0.00169"}]}]},{"type":"tableCell","attrs":{"colspan":1,"rowspan":1,"colwidth":null,"align":null},"content":[{"type":"paragraph","content":[{"type":"text","text":"350"}]}]},{"type":"tableCell","attrs":{"colspan":1,"rowspan":1,"colwidth":null,"align":null},"content":[{"type":"paragraph","content":[{"type":"text","text":"0.0000"}]}]},{"type":"tableCell","attrs":{"colspan":1,"rowspan":1,"colwidth":null,"align":null},"content":[{"type":"paragraph","content":[{"type":"text","text":"첫 점 — 반드시 ε_p = 0"}]}]}]},{"type":"tableRow","content":[{"type":"tableCell","attrs":{"colspan":1,"rowspan":1,"colwidth":null,"align":null},"content":[{"type":"paragraph","content":[{"type":"text","text":"1.24"}]}]},{"type":"tableCell","attrs":{"colspan":1,"rowspan":1,"colwidth":null,"align":null},"content":[{"type":"paragraph","content":[{"type":"text","text":"469"}]}]},{"type":"tableCell","attrs":{"colspan":1,"rowspan":1,"colwidth":null,"align":null},"content":[{"type":"paragraph","content":[{"type":"text","text":"0.0123"}]}]},{"type":"tableCell","attrs":{"colspan":1,"rowspan":1,"colwidth":null,"align":null},"content":[{"type":"paragraph","content":[{"type":"text","text":"475"}]}]},{"type":"tableCell","attrs":{"colspan":1,"rowspan":1,"colwidth":null,"align":null},"content":[{"type":"paragraph","content":[{"type":"text","text":"0.0100"}]}]},{"type":"tableCell","attrs":{"colspan":1,"rowspan":1,"colwidth":null,"align":null},"content":[{"type":"paragraph"}]}]},{"type":"tableRow","content":[{"type":"tableCell","attrs":{"colspan":1,"rowspan":1,"colwidth":null,"align":null},"content":[{"type":"paragraph","content":[{"type":"text","text":"2.28"}]}]},{"type":"tableCell","attrs":{"colspan":1,"rowspan":1,"colwidth":null,"align":null},"content":[{"type":"paragraph","content":[{"type":"text","text":"517"}]}]},{"type":"tableCell","attrs":{"colspan":1,"rowspan":1,"colwidth":null,"align":null},"content":[{"type":"paragraph","content":[{"type":"text","text":"0.0226"}]}]},{"type":"tableCell","attrs":{"colspan":1,"rowspan":1,"colwidth":null,"align":null},"content":[{"type":"paragraph","content":[{"type":"text","text":"529"}]}]},{"type":"tableCell","attrs":{"colspan":1,"rowspan":1,"colwidth":null,"align":null},"content":[{"type":"paragraph","content":[{"type":"text","text":"0.0200"}]}]},{"type":"tableCell","attrs":{"colspan":1,"rowspan":1,"colwidth":null,"align":null},"content":[{"type":"paragraph"}]}]},{"type":"tableRow","content":[{"type":"tableCell","attrs":{"colspan":1,"rowspan":1,"colwidth":null,"align":null},"content":[{"type":"paragraph","content":[{"type":"text","text":"5.44"}]}]},{"type":"tableCell","attrs":{"colspan":1,"rowspan":1,"colwidth":null,"align":null},"content":[{"type":"paragraph","content":[{"type":"text","text":"585"}]}]},{"type":"tableCell","attrs":{"colspan":1,"rowspan":1,"colwidth":null,"align":null},"content":[{"type":"paragraph","content":[{"type":"text","text":"0.0530"}]}]},{"type":"tableCell","attrs":{"colspan":1,"rowspan":1,"colwidth":null,"align":null},"content":[{"type":"paragraph","content":[{"type":"text","text":"617"}]}]},{"type":"tableCell","attrs":{"colspan":1,"rowspan":1,"colwidth":null,"align":null},"content":[{"type":"paragraph","content":[{"type":"text","text":"0.0500"}]}]},{"type":"tableCell","attrs":{"colspan":1,"rowspan":1,"colwidth":null,"align":null},"content":[{"type":"paragraph"}]}]},{"type":"tableRow","content":[{"type":"tableCell","attrs":{"colspan":1,"rowspan":1,"colwidth":null,"align":null},"content":[{"type":"paragraph","content":[{"type":"text","text":"10.89"}]}]},{"type":"tableCell","attrs":{"colspan":1,"rowspan":1,"colwidth":null,"align":null},"content":[{"type":"paragraph","content":[{"type":"text","text":"628"}]}]},{"type":"tableCell","attrs":{"colspan":1,"rowspan":1,"colwidth":null,"align":null},"content":[{"type":"paragraph","content":[{"type":"text","text":"0.1034"}]}]},{"type":"tableCell","attrs":{"colspan":1,"rowspan":1,"colwidth":null,"align":null},"content":[{"type":"paragraph","content":[{"type":"text","text":"697"}]}]},{"type":"tableCell","attrs":{"colspan":1,"rowspan":1,"colwidth":null,"align":null},"content":[{"type":"paragraph","content":[{"type":"text","text":"0.1000"}]}]},{"type":"tableCell","attrs":{"colspan":1,"rowspan":1,"colwidth":null,"align":null},"content":[{"type":"paragraph"}]}]},{"type":"tableRow","content":[{"type":"tableCell","attrs":{"colspan":1,"rowspan":1,"colwidth":null,"align":null},"content":[{"type":"paragraph","content":[{"type":"text","text":"19.91"}]}]},{"type":"tableCell","attrs":{"colspan":1,"rowspan":1,"colwidth":null,"align":null},"content":[{"type":"paragraph","content":[{"type":"text","text":"643"}]}]},{"type":"tableCell","attrs":{"colspan":1,"rowspan":1,"colwidth":null,"align":null},"content":[{"type":"paragraph","content":[{"type":"text","text":"0.1815"}]}]},{"type":"tableCell","attrs":{"colspan":1,"rowspan":1,"colwidth":null,"align":null},"content":[{"type":"paragraph","content":[{"type":"text","text":"771"}]}]},{"type":"tableCell","attrs":{"colspan":1,"rowspan":1,"colwidth":null,"align":null},"content":[{"type":"paragraph","content":[{"type":"text","text":"0.1778"}]}]},{"type":"tableCell","attrs":{"colspan":1,"rowspan":1,"colwidth":null,"align":null},"content":[{"type":"paragraph","content":[{"type":"text","text":"Rm = 네킹 시작. "},{"type":"text","marks":[{"type":"bold"}],"text":"측정 데이터의 끝"}]}]}]}]},{"type":"paragraph","content":[{"type":"text","text":"공칭으로는 643 MPa에서 끝나지만 진응력으로는 771 MPa입니다. 이 "},{"type":"text","marks":[{"type":"bold"}],"text":"20 % 차이"},{"type":"text","text":"를 놓치고 공칭 곡선을 그대로 카드에 넣는 실수가 지금도 매우 흔합니다."}]},{"type":"heading","attrs":{"level":3},"content":[{"type":"text","text":"Rp0.2와 카드의 첫 점은 같은 값이 아니다"}]},{"type":"paragraph","content":[{"type":"text","text":"이 재료의 0.2 % 오프셋 항복강도는 387 MPa인데, 위 표의 첫 점은 350 MPa입니다. 모순이 아닙니다. Rp0.2는 "},{"type":"text","marks":[{"type":"bold"}],"text":"이미 0.2 %만큼 소성변형이 일어난 뒤"},{"type":"text","text":"의 응력이고, 카드의 첫 점은 "},{"type":"text","marks":[{"type":"bold"}],"text":"소성이 시작되는 순간"},{"type":"text","text":"(ε_p = 0)의 응력이기 때문입니다."}]},{"type":"paragraph","content":[{"type":"text","text":"항복이 뚜렷하지 않은 재료(고강도강, 알루미늄, 대부분의 플라스틱)에서는 이 차이가 30 – 50 MPa까지 벌어집니다. "},{"type":"text","marks":[{"type":"bold"}],"text":"Rp0.2를 첫 점에 그대로 넣으면 초기 소성 구간이 통째로 사라져"},{"type":"text","text":" 스프링백이나 저변형 거동이 어긋납니다. 곡선을 ε_p = 0까지 되돌려 외삽한 값을 쓰거나, 아주 작은 소성변형률부터 시작하는 점들을 촘촘히 넣으세요."}]},{"type":"blockquote","content":[{"type":"heading","attrs":{"level":4},"content":[{"type":"text","text":"세 가지 단골 실수"}]},{"type":"bulletList","content":[{"type":"listItem","content":[{"type":"paragraph","content":[{"type":"text","marks":[{"type":"bold"}],"text":"총 변형률을 넣는다."},{"type":"text","text":" 솔버가 원하는 건 ε이 아니라 ε_p = ε − σ/E 입니다. 이걸 빼지 않으면 재료가 실제보다 무르게 거동합니다."}]}]},{"type":"listItem","content":[{"type":"paragraph","content":[{"type":"text","marks":[{"type":"bold"}],"text":"첫 점이 (0, σy)가 아니다."},{"type":"text","text":" Abaqus·Ansys 모두 첫 데이터의 소성변형률이 0이어야 하고, 그 응력이 초기 항복강도로 해석됩니다."}]}]},{"type":"listItem","content":[{"type":"paragraph","content":[{"type":"text","marks":[{"type":"bold"}],"text":"네킹 이후 데이터를 변환해서 넣는다."},{"type":"text","text":" σ = s(1+e)는 균일 변형 가정 위에서만 성립합니다. Rm 이후 구간은 지우고 04절로 가세요."}]}]}]}]},{"type":"blockquote","content":[{"type":"heading","attrs":{"level":4},"content":[{"type":"text","text":"이 앱에서는"}]},{"type":"paragraph","content":[{"type":"text","text":"이 절의 변환은 인장 처리의 「진응력·진소성변형률」 단계가 합니다. 그 앞에 「공칭 응력-변형률」 · 「토우 보정」 · 「항복 강하 정리」 · 「탄성계수」 · 「오프셋 항복강도」 · 「인장강도·연신율」 · 「네킹 후보」 · 「항복비」 단계를 둘 수 있고, 여기서 나온 진소성변형률 열이 경화식 적합과 카드 소성 표의 x 축이 됩니다."}]},{"type":"bulletList","content":[{"type":"listItem","content":[{"type":"paragraph","content":[{"type":"text","marks":[{"type":"bold"}],"text":"네킹 경계의 기본은 「관측 전체 (자르지 않음)」 입니다."},{"type":"text","text":" 「지정한 위치에서 자름」 으로 바꾸고 「네킹 후보」(최대 공칭응력 지점) 위치를 이어 붙여야 Rm 이후가 빠집니다. 안 자른 곡선으로 적합하거나 카드를 만들면 표의 몇 점이 네킹 뒤인지 경고합니다."}]}]},{"type":"listItem","content":[{"type":"paragraph","content":[{"type":"text","marks":[{"type":"bold"}],"text":"첫 점의 기본은 「항복강도(Rp)부터」 입니다."},{"type":"text","text":" Rp보다 낮은 점을 버리고 곡선이 Rp를 지나는 교점을 소성변형률 0의 첫 점으로 앉힙니다 — 첫 점 응력이 위에서 말한 「소성이 시작되는 순간의 응력」이 아니라 Rp입니다. 「E 직선을 넘는 곳부터 (옛 방식)」을 고르면 ε − σ/E가 양수가 되는 곳부터 잡지만, 토우·장비 컴플라이언스가 남아 있으면 탄성 구간이 섞입니다."}]}]},{"type":"listItem","content":[{"type":"paragraph","content":[{"type":"text","text":"탄성 되돌림 때문에 생기는 음의 소성변형률은 기본으로 0으로 자릅니다."}]}]}]}]}]}},{"key":"04-네킹-이후-여기부터가-진짜-일","title":"04 · 네킹 이후의 외삽","position":5,"body":{"type":"doc","content":[{"type":"paragraph","content":[{"type":"text","text":"충돌해석은 국부적으로 소성변형률 0.5 – 1.0을 쉽게 넘고, 성형해석도 0.3 – 0.6을 씁니다. 그런데 인장시험이 주는 "},{"type":"text","marks":[{"type":"bold"}],"text":"정직한 데이터는 0.18까지"},{"type":"text","text":"입니다. 나머지 80 %는 만들어 내야 합니다."}]},{"type":"heading","attrs":{"level":3},"content":[{"type":"text","text":"네킹은 왜 거기서 시작되는가 — Considère 조건"}]},{"type":"paragraph","content":[{"type":"text","text":"dσ / dε = σ 가공경화가 단면 감소를 더 이상 못 이기는 순간 Swift 식의 경우: ε_u = n − ε₀ ≈ n → 균일 변형률은 대략 경화지수 n과 같다"}]},{"type":"paragraph","content":[{"type":"text","text":"예제 재료는 n = 0.18이므로 진변형률 0.178에서 네킹이 시작됩니다. "},{"type":"text","marks":[{"type":"bold"}],"text":"n이 작은 고강도강일수록 쓸 수 있는 측정 구간이 짧아집니다"},{"type":"text","text":" — 980 MPa급이면 n ≈ 0.08, 측정 구간이 절반으로 줄어드는데 필요한 외삽 범위는 오히려 넓습니다."}]},{"type":"heading","attrs":{"level":3},"content":[{"type":"text","text":"외삽식은 답이 아니라 선택이다"}]},{"type":"paragraph","content":[{"type":"text","marks":[{"type":"bold"}],"text":"Swift (Hollomon)"},{"type":"text","text":" σ = K (ε₀ + ε_p)ⁿ 계속 상승 — 상한 없음 "},{"type":"text","marks":[{"type":"bold"}],"text":"Voce"},{"type":"text","text":" σ = A + B [1 − exp(−C ε_p)] 포화 — 상한 A+B "},{"type":"text","marks":[{"type":"bold"}],"text":"Hockett-Sherby"},{"type":"text","text":" σ = σs − (σs − σ₀) exp(−a ε_p^p) 천천히 포화 "},{"type":"text","marks":[{"type":"bold"}],"text":"혼합"},{"type":"text","text":" σ = α·Swift + (1 − α)·Voce α로 조절, 실무에서 가장 흔함"}]},{"type":"blockquote","content":[{"type":"image","attrs":{"src":"asset:tensile-plasticity-5-1.svg","alt":"동일한 네킹 이전 데이터에 맞춘 Swift Voce Hockett-Sherby 경화식이 큰 소성변형률에서 크게 갈라지는 모습","title":null,"width":null,"height":null}}]},{"type":"paragraph","content":[{"type":"text","marks":[{"type":"bold"}],"text":"같은 데이터, 다른 답."},{"type":"text","text":" 세 식 모두 측정 구간(ε_p ≤ 0.18)에서는 사실상 구별되지 않습니다. 그런데 ε_p = 1.0에서는 "},{"type":"text","marks":[{"type":"bold"}],"text":"270 MPa, 약 35 %"},{"type":"text","text":" 차이가 납니다. 어느 식을 골랐는지가 곧 해석 결과입니다."}]},{"type":"table","content":[{"type":"tableRow","content":[{"type":"tableHeader","attrs":{"colspan":1,"rowspan":1,"colwidth":null,"align":null},"content":[{"type":"paragraph","content":[{"type":"text","text":"ε_p"}]}]},{"type":"tableHeader","attrs":{"colspan":1,"rowspan":1,"colwidth":null,"align":null},"content":[{"type":"paragraph","content":[{"type":"text","text":"Swift"}]}]},{"type":"tableHeader","attrs":{"colspan":1,"rowspan":1,"colwidth":null,"align":null},"content":[{"type":"paragraph","content":[{"type":"text","text":"Hockett-Sherby"}]}]},{"type":"tableHeader","attrs":{"colspan":1,"rowspan":1,"colwidth":null,"align":null},"content":[{"type":"paragraph","content":[{"type":"text","text":"Voce"}]}]},{"type":"tableHeader","attrs":{"colspan":1,"rowspan":1,"colwidth":null,"align":null},"content":[{"type":"paragraph","content":[{"type":"text","text":"비고"}]}]}]},{"type":"tableRow","content":[{"type":"tableCell","attrs":{"colspan":1,"rowspan":1,"colwidth":null,"align":null},"content":[{"type":"paragraph","content":[{"type":"text","text":"0.18"}]}]},{"type":"tableCell","attrs":{"colspan":1,"rowspan":1,"colwidth":null,"align":null},"content":[{"type":"paragraph","content":[{"type":"text","text":"771"}]}]},{"type":"tableCell","attrs":{"colspan":1,"rowspan":1,"colwidth":null,"align":null},"content":[{"type":"paragraph","content":[{"type":"text","text":"771"}]}]},{"type":"tableCell","attrs":{"colspan":1,"rowspan":1,"colwidth":null,"align":null},"content":[{"type":"paragraph","content":[{"type":"text","text":"771"}]}]},{"type":"tableCell","attrs":{"colspan":1,"rowspan":1,"colwidth":null,"align":null},"content":[{"type":"paragraph","content":[{"type":"text","text":"측정 구간의 끝 — 세 식이 일치"}]}]}]},{"type":"tableRow","content":[{"type":"tableCell","attrs":{"colspan":1,"rowspan":1,"colwidth":null,"align":null},"content":[{"type":"paragraph","content":[{"type":"text","text":"0.20"}]}]},{"type":"tableCell","attrs":{"colspan":1,"rowspan":1,"colwidth":null,"align":null},"content":[{"type":"paragraph","content":[{"type":"text","text":"788"}]}]},{"type":"tableCell","attrs":{"colspan":1,"rowspan":1,"colwidth":null,"align":null},"content":[{"type":"paragraph","content":[{"type":"text","text":"785"}]}]},{"type":"tableCell","attrs":{"colspan":1,"rowspan":1,"colwidth":null,"align":null},"content":[{"type":"paragraph","content":[{"type":"text","text":"764"}]}]},{"type":"tableCell","attrs":{"colspan":1,"rowspan":1,"colwidth":null,"align":null},"content":[{"type":"paragraph","content":[{"type":"text","text":"바로 벌어지기 시작"}]}]}]},{"type":"tableRow","content":[{"type":"tableCell","attrs":{"colspan":1,"rowspan":1,"colwidth":null,"align":null},"content":[{"type":"paragraph","content":[{"type":"text","text":"0.50"}]}]},{"type":"tableCell","attrs":{"colspan":1,"rowspan":1,"colwidth":null,"align":null},"content":[{"type":"paragraph","content":[{"type":"text","text":"928"}]}]},{"type":"tableCell","attrs":{"colspan":1,"rowspan":1,"colwidth":null,"align":null},"content":[{"type":"paragraph","content":[{"type":"text","text":"894"}]}]},{"type":"tableCell","attrs":{"colspan":1,"rowspan":1,"colwidth":null,"align":null},"content":[{"type":"paragraph","content":[{"type":"text","text":"779"}]}]},{"type":"tableCell","attrs":{"colspan":1,"rowspan":1,"colwidth":null,"align":null},"content":[{"type":"paragraph","content":[{"type":"text","text":"Δ ≈ 150 MPa"}]}]}]},{"type":"tableRow","content":[{"type":"tableCell","attrs":{"colspan":1,"rowspan":1,"colwidth":null,"align":null},"content":[{"type":"paragraph","content":[{"type":"text","text":"1.00"}]}]},{"type":"tableCell","attrs":{"colspan":1,"rowspan":1,"colwidth":null,"align":null},"content":[{"type":"paragraph","content":[{"type":"text","text":"1050"}]}]},{"type":"tableCell","attrs":{"colspan":1,"rowspan":1,"colwidth":null,"align":null},"content":[{"type":"paragraph","content":[{"type":"text","text":"957"}]}]},{"type":"tableCell","attrs":{"colspan":1,"rowspan":1,"colwidth":null,"align":null},"content":[{"type":"paragraph","content":[{"type":"text","text":"779"}]}]},{"type":"tableCell","attrs":{"colspan":1,"rowspan":1,"colwidth":null,"align":null},"content":[{"type":"paragraph","content":[{"type":"text","marks":[{"type":"bold"}],"text":"Δ ≈ 270 MPa"}]}]}]}]},{"type":"codeBlock","attrs":{"language":null},"content":[{"type":"text","text":"피팅값 — Swift: K = 1050 MPa, n = 0.18, ε₀ = 0.00223 · Voce: A = 416, B = 363, C = 15.9 · Hockett-Sherby: σs = 1019, σ₀ = 325, a = 2.41, p = 0.496"}]},{"type":"bulletList","content":[{"type":"listItem","content":[{"type":"paragraph","content":[{"type":"text","marks":[{"type":"bold"}],"text":"Swift"},{"type":"text","text":"는 대체로 "},{"type":"text","marks":[{"type":"bold"}],"text":"과대평가"},{"type":"text","text":"합니다 — 상한이 없어 큰 변형률에서 응력이 계속 올라갑니다."}]}]},{"type":"listItem","content":[{"type":"paragraph","content":[{"type":"text","marks":[{"type":"bold"}],"text":"Voce"},{"type":"text","text":"는 대체로 "},{"type":"text","marks":[{"type":"bold"}],"text":"과소평가"},{"type":"text","text":"합니다 — 너무 빨리 포화해 버립니다."}]}]},{"type":"listItem","content":[{"type":"paragraph","content":[{"type":"text","text":"실제 금속은 대개 그 사이에 있습니다. 그래서 "},{"type":"text","marks":[{"type":"bold"}],"text":"혼합 법칙(α ≈ 0.3 – 0.7)"},{"type":"text","text":"이나 Hockett-Sherby가 무난한 출발점입니다."}]}]},{"type":"listItem","content":[{"type":"paragraph","content":[{"type":"text","text":"어느 쪽이든 "},{"type":"text","marks":[{"type":"bold"}],"text":"추측"},{"type":"text","text":"이므로, 아래의 역해석으로 확인하기 전에는 확정하지 마세요."}]}]}]},{"type":"heading","attrs":{"level":3},"content":[{"type":"text","text":"역해석 — 추측을 검증으로 바꾸는 절차"}]},{"type":"paragraph","content":[{"type":"text","text":"핵심 아이디어는 간단합니다. 시험에서는 네킹 이후에도 "},{"type":"text","marks":[{"type":"bold"}],"text":"하중–변위 곡선을 계속 측정하고 있었습니다."},{"type":"text","text":" 그 구간을 재현하는 경화곡선이 곧 정답에 가장 가까운 곡선입니다."}]},{"type":"orderedList","attrs":{"start":1,"type":null},"content":[{"type":"listItem","content":[{"type":"paragraph","content":[{"type":"text","marks":[{"type":"bold"}],"text":"시편 자체를 유한요소로 모델링한다"},{"type":"text","text":" 실제 시편의 평행부와 어깨까지 포함해 메시를 만듭니다. 판재는 솔리드 요소 또는 두께 방향 적분점이 충분한 셸을 쓰고, "},{"type":"text","marks":[{"type":"bold"}],"text":"실제 해석에 쓸 요소 크기와 같은 크기"},{"type":"text","text":"로 만드는 것이 좋습니다."}]}]},{"type":"listItem","content":[{"type":"paragraph","content":[{"type":"text","marks":[{"type":"bold"}],"text":"후보 경화곡선으로 시뮬레이션한다"},{"type":"text","text":" Swift·Voce·혼합 등 후보를 넣고 크로스헤드 변위를 인가해 하중–변위를 뽑습니다. 네킹 이후 하중 하강 구간까지 비교합니다."}]}]},{"type":"listItem","content":[{"type":"paragraph","content":[{"type":"text","marks":[{"type":"bold"}],"text":"차이를 줄이도록 곡선을 조정한다"},{"type":"text","text":" 혼합 계수 α 하나만 최적화해도 대개 충분합니다. 하중이 실측보다 높으면 외삽을 낮추고, 낮으면 높입니다. 몇 번의 반복이면 수렴합니다."}]}]},{"type":"listItem","content":[{"type":"paragraph","content":[{"type":"text","marks":[{"type":"bold"}],"text":"DIC가 있으면 훨씬 강해진다"},{"type":"text","text":" 네킹부의 국부 변형률장을 직접 측정할 수 있으므로, 하중뿐 아니라 "},{"type":"text","marks":[{"type":"bold"}],"text":"변형률 분포까지"},{"type":"text","text":" 맞출 수 있습니다. 이 경우 외삽은 사실상 측정에 가까워집니다."}]}]}]},{"type":"blockquote","content":[{"type":"heading","attrs":{"level":4},"content":[{"type":"text","text":"메시 의존성을 여기서 함께 결정하세요"}]},{"type":"paragraph","content":[{"type":"text","text":"네킹부의 국부 변형률은 "},{"type":"text","marks":[{"type":"bold"}],"text":"요소 크기에 따라 달라집니다"},{"type":"text","text":". 같은 경화곡선이라도 1 mm 메시와 5 mm 메시는 다른 하중–변위를 냅니다. 그래서 역해석은 반드시 "},{"type":"text","marks":[{"type":"bold"}],"text":"실제 해석에서 쓸 요소 크기로"},{"type":"text","text":" 수행하고, 그 조합을 세트로 관리해야 합니다. 07절의 파단 정규화와 같은 이야기입니다."}]}]},{"type":"blockquote","content":[{"type":"heading","attrs":{"level":4},"content":[{"type":"text","text":"이 앱에서는"}]},{"type":"bulletList","content":[{"type":"listItem","content":[{"type":"paragraph","content":[{"type":"text","text":"경화식은 Swift · Voce · Hockett-Sherby · Ghosh · Johnson-Cook 준정적 항(A + B·ε_pⁿ) 중에서 고르고, "},{"type":"text","marks":[{"type":"bold"}],"text":"두 식을 비중을 정해 섞을 수 있습니다"},{"type":"text","text":"(위의 혼합 법칙)."}]}]},{"type":"listItem","content":[{"type":"paragraph","content":[{"type":"text","text":"소성 표는 "},{"type":"text","marks":[{"type":"bold"}],"text":"측정 구간을 그대로 두고 그 뒤에만"},{"type":"text","text":" 고른 식으로 점을 잇습니다. 늘릴 한계는 비워 두면 늘리지 않으므로, 해석이 쓸 변형률까지 직접 적습니다. 카드에 측정이 끝난 변형률 · 늘린 한계 · 쓴 식 · 이음매에서 식과 측정이 벌어진 정도가 함께 남고, 외삽 구간에서 응력이 떨어지거나 접선이 음수가 되면 경고합니다."}]}]},{"type":"listItem","content":[{"type":"paragraph","content":[{"type":"text","text":"시편 모델 역해석은 앱이 하지 않습니다 — 해석 프로그램에서 확인한 식과 비중을 카드를 만들 때 고릅니다."}]}]}]}]}]}},{"key":"05-빠르게-당기면-세진다","title":"05 · 변형률 속도 효과","position":6,"body":{"type":"doc","content":[{"type":"paragraph","content":[{"type":"text","text":"대부분의 금속과 거의 모든 플라스틱은 "},{"type":"text","marks":[{"type":"bold"}],"text":"변형률 속도가 올라가면 항복강도가 올라갑니다"},{"type":"text","text":". 충돌해석에서 준정적 곡선만 쓰면 구조는 실제보다 약하게, 흡수 에너지는 적게 나옵니다."}]},{"type":"blockquote","content":[{"type":"image","attrs":{"src":"asset:tensile-plasticity-6-1.svg","alt":"변형률 속도가 커질수록 응력 곡선 전체가 위로 올라가는 Cowper-Symonds 스케일링","title":null,"width":null,"height":null}}]},{"type":"paragraph","content":[{"type":"text","marks":[{"type":"bold"}],"text":"Cowper-Symonds로 스케일한 곡선."},{"type":"text","text":" 준정적 대비 100 /s에서 약 31 %, 500 /s에서 약 46 % 상승합니다. 이 모델은 곡선 "},{"type":"text","marks":[{"type":"bold"}],"text":"전체를 같은 배율로"},{"type":"text","text":" 올린다는 점에 주의하세요 — 실제 재료는 항복부와 경화부의 속도 민감도가 다릅니다."}]},{"type":"paragraph","content":[{"type":"text","marks":[{"type":"bold"}],"text":"Cowper-Symonds"},{"type":"text","text":" σ_d / σ_s = 1 + (ε̇ / C)^(1/p) 연강: C ≈ 40 /s, p ≈ 5 고강도강: C ≈ 6844 /s, p ≈ 3.91 "},{"type":"text","marks":[{"type":"bold"}],"text":"Johnson-Cook"},{"type":"text","text":" σ = [A + B ε_pⁿ] · [1 + C ln(ε̇/ε̇₀)] · [1 − T*ᵐ] T* = (T − T_room) / (T_melt − T_room)"}]},{"type":"bulletList","content":[{"type":"listItem","content":[{"type":"paragraph","content":[{"type":"text","marks":[{"type":"bold"}],"text":"가능하면 스케일링 식보다 표(table) 입력을 쓰세요."},{"type":"text","text":" 속도별로 실제 측정한 곡선을 그대로 넣는 방식이 훨씬 정확합니다. LS-DYNA는 "},{"type":"text","marks":[{"type":"code"}],"text":"LCSS"},{"type":"text","text":"에 "},{"type":"text","marks":[{"type":"code"}],"text":"*DEFINE_TABLE"},{"type":"text","text":"을, Abaqus는 "},{"type":"text","marks":[{"type":"code"}],"text":"*PLASTIC, RATE="},{"type":"text","text":" 블록을 반복해서 씁니다."}]}]},{"type":"listItem","content":[{"type":"paragraph","content":[{"type":"text","text":"측정 속도 범위를 벗어난 곳에서는 솔버가 "},{"type":"text","marks":[{"type":"bold"}],"text":"외삽하지 않고 양 끝 곡선을 그대로 씁니다"},{"type":"text","text":"(LS-DYNA). 필요한 속도 범위를 시험 계획에 미리 넣으세요."}]}]},{"type":"listItem","content":[{"type":"paragraph","content":[{"type":"text","text":"Johnson-Cook은 항복과 경화를 한 식으로 묶기 때문에 "},{"type":"text","marks":[{"type":"bold"}],"text":"상온 곡선 형상 자체를 잘 못 맞추는"},{"type":"text","text":" 경우가 많습니다. 온도 결합이 꼭 필요한 게 아니라면 표 입력이 낫습니다."}]}]}]},{"type":"heading","attrs":{"level":3},"content":[{"type":"text","text":"고속 인장시험에서 실제로 겪는 문제"}]},{"type":"heading","attrs":{"level":4},"content":[{"type":"text","text":"관성 진동 (ringing)"}]},{"type":"paragraph","content":[{"type":"text","text":"1 /s를 넘어가면 하중 신호에 시험기 고유진동이 실립니다. 로드셀 대신 "},{"type":"text","marks":[{"type":"bold"}],"text":"시편 자체에 스트레인게이지를 붙이거나"},{"type":"text","text":", 초고속 카메라 + DIC로 힘을 역산합니다. 단순 저역통과 필터링은 초기 항복 거동을 뭉개니 주의하세요."}]},{"type":"heading","attrs":{"level":4},"content":[{"type":"text","text":"단열 발열"}]},{"type":"paragraph","content":[{"type":"text","text":"속도가 빠르면 소성일이 열로 빠져나갈 시간이 없어 시편 온도가 올라가고, 재료는 오히려 "},{"type":"text","marks":[{"type":"bold"}],"text":"연화"},{"type":"text","text":"됩니다. ΔT = β∫σ dε_p /(ρ·Cp), β ≈ 0.9. 강판에서 ε_p = 0.3이면 40 – 60 °C 상승도 흔합니다. 등온 곡선이 필요하면 이 보정을 되돌려야 합니다."}]},{"type":"heading","attrs":{"level":4},"content":[{"type":"text","text":"국부 속도 상승"}]},{"type":"paragraph",
