Repository: 4leaf321-nox321/MatNexus

# MatNexus

물성 관리 시스템. 시험 데이터를 등록하고, 전후처리해서 탄소성·점탄성 등의 물성으로
만들고, 통계 처리하고, 시뮬레이션 툴 입력으로 내보낸다. 장비 데이터 자동 수집
파이프라인까지 확장한다.

- 계획: [docs/개발계획.md](docs/개발계획.md) — **§0 진행 현황**에 재개 지점이 있다
- 결정 기록: [docs/adr/](docs/adr/)
- 현재 상태: **Phase 0~4 완료 — 파일에서 솔버 덱까지 인장 한 줄기가 닫혔다.**
  다음은 Phase 5(물성 확장 — DMA 처리부터).
- **운영 서버는 v0.1.4 에 머물러 있다.** Phase 2~4 가 아직 배포되지 않았고,
  올릴 때 마이그레이션이 16건 한꺼번에 돈다 — 백업을 먼저 받는다(아래 배포 절차).

운영 서버는 **창 두 개**로 돈다 — `run_server.ps1`(API·화면)과 `run_worker.ps1`(알림·
비동기 작업). 워커가 없으면 작업이 큐에 쌓이기만 하고 알림이 가지 않는다.

File: backend/seeds/guide/tma-thermal-expansion.json (part 1 of 2)
{"key":"tma-thermal-expansion","kind":"calculation","topic":"tma","title":"TMA에서 열팽창 카드까지","summary":"치수 변화를 온도의 함수로 재는 가장 단순한 시험. 그런데 그 결과를 solver에 옮길 때 “어떤 CTE인가”와 “어느 온도 기준인가” 두 질문에서 사고가 납니다. 시험 계획부터 카드 검증까지 그 두 질문을 축으로 정리했습니다.","source_filename":"tma-thermal-expansion-guide-KR.html","sections":[{"key":"00-한-장으로-보는-파이프라인","title":"00 · 전체 파이프라인","position":1,"body":{"type":"doc","content":[{"type":"paragraph","content":[{"type":"text","text":"TMA는 "},{"type":"text","marks":[{"type":"bold"}],"text":"“온도를 올리면서 시편이 얼마나 늘어나는가”"},{"type":"text","text":" 하나만 재는 시험입니다. 원리가 단순한 만큼 시험 자체는 어렵지 않은데, 그 숫자를 카드로 옮기는 단계에서 "},{"type":"text","marks":[{"type":"bold"}],"text":"정의가 세 갈래로 갈라집니다"},{"type":"text","text":" — 순간 계수인지 할선 계수인지, 어느 온도를 기준으로 한 값인지, 그리고 무응력 상태가 몇 도인지."}]},{"type":"paragraph","content":[{"type":"text","text":"중간 산출물은 이렇게 흘러갑니다. 시험에서 나오는 것은 "},{"type":"text","marks":[{"type":"italic"}],"text":"ΔL/L₀ vs 온도 곡선"},{"type":"text","text":", 그다음이 "},{"type":"text","marks":[{"type":"italic"}],"text":"Tg와 구간별 CTE"},{"type":"text","text":", 그다음이 "},{"type":"text","marks":[{"type":"italic"}],"text":"솔버 규약에 맞춘 α 표"},{"type":"text","text":", 마지막이 "},{"type":"text","marks":[{"type":"italic"}],"text":"무응력 온도가 지정된 물성 카드"},{"type":"text","text":"입니다."}]},{"type":"blockquote","content":[{"type":"image","attrs":{"src":"asset:tma-thermal-expansion-1-1.svg","alt":"시편 준비에서 TMA 측정, Tg와 CTE 추출, 솔버 규약 변환, 물성 카드, 검증으로 이어지는 여섯 단계 파이프라인과 검증 실패 시 규약 변환으로 되돌아가는 순환","title":null,"width":null,"height":null}}]},{"type":"paragraph","content":[{"type":"text","marks":[{"type":"bold"}],"text":"여섯 단계와 그 사이를 흐르는 데이터."},{"type":"text","text":" 03까지는 시험 결과 그 자체이고, 04에서 솔버마다 다른 규약으로 번역됩니다. 검증에서 어긋나면 대개 04의 번역이 틀린 것입니다."}]},{"type":"blockquote","content":[{"type":"heading","attrs":{"level":4},"content":[{"type":"text","text":"이 앱에서는"}]},{"type":"paragraph","content":[{"type":"text","text":"TMA 전용 시험 종류와 처리 단계가 "},{"type":"text","marks":[{"type":"bold"}],"text":"없습니다"},{"type":"text","text":". ΔL/L₀ 곡선에서 Tg와 구간별 CTE를 뽑는 일(위 그림의 03까지)은 장비 소프트웨어나 앱 밖에서 하고, 그 결과를 재료의 선언 물성 「선팽창계수(CTE)」로 적습니다. 앱은 그 값을 카드의 열물성 블록에 싣고 해석 프로그램마다 정해진 칸에 옮겨 적는 데까지 합니다 — "},{"type":"text","marks":[{"type":"bold"}],"text":"04의 규약 변환(순간 ↔ 할선, 기준온도 재환산)은 하지 않습니다."}]}]}]}},{"key":"01-tma가-실제로-재는-것","title":"01 · TMA 의 실제 측정량","position":2,"body":{"type":"doc","content":[{"type":"paragraph","content":[{"type":"text","text":"TMA(Thermomechanical Analysis, 열기계분석)는 "},{"type":"text","marks":[{"type":"bold"}],"text":"아주 작은 힘으로 프로브를 시편에 대고, 온도를 올리면서 프로브가 얼마나 움직이는지"},{"type":"text","text":"를 재는 장비입니다. 변위 분해능은 나노미터 수준이고, 출력은 "},{"type":"text","marks":[{"type":"bold"}],"text":"ΔL vs 온도"},{"type":"text","text":" 곡선 하나입니다."}]},{"type":"paragraph","content":[{"type":"text","text":"DMA와 헷갈리기 쉬운데 목적이 다릅니다. DMA는 정현파를 계속 넣어 "},{"type":"text","marks":[{"type":"bold"}],"text":"강성과 감쇠"},{"type":"text","text":"를 재고, TMA는 거의 정적인 힘으로 "},{"type":"text","marks":[{"type":"bold"}],"text":"치수 변화"},{"type":"text","text":"를 잽니다. 프로브 형상만 바꾸면 팽창·연화·굽힘·수축까지 한 장비로 볼 수 있습니다."}]},{"type":"blockquote","content":[{"type":"image","attrs":{"src":"asset:tma-thermal-expansion-2-1.svg","alt":"팽창 프로브, 침투 프로브, 3점 굽힘 프로브, 인장 프로브 네 가지 TMA 측정 모드의 모식도","title":null,"width":null,"height":null}}]},{"type":"paragraph","content":[{"type":"text","marks":[{"type":"bold"}],"text":"프로브만 바꾸면 다른 물성이 나옵니다."},{"type":"text","text":" CAE 물성 카드에 필요한 것은 거의 항상 맨 왼쪽 "},{"type":"text","marks":[{"type":"bold"}],"text":"팽창 모드"},{"type":"text","text":"입니다. 침투·굽힘 모드는 정성적 판정용이라 그대로 카드에 넣을 수 없습니다."}]},{"type":"paragraph","content":[{"type":"text","text":"순간(접선) 계수 α_inst(T) = (1/L₀) · dL/dT 그 온도에서의 기울기 할선(평균) 계수 α_sec(T) = (1/L₀) · ΔL / (T − T_ref) 기준온도부터의 평균 기울기 열변형률 ε_th(T) = ΔL / L₀ = α_sec(T) · (T − T_ref)"}]},{"type":"paragraph","content":[{"type":"text","text":"TMA 장비 소프트웨어는 보통 두 가지를 모두 출력할 수 있고, 리포트에는 "},{"type":"text","marks":[{"type":"bold"}],"text":"“α₁ = 50 ppm/K (Tg 아래), α₂ = 250 ppm/K (Tg 위)”"},{"type":"text","text":" 같은 형태로 적힙니다. 이 숫자가 어느 쪽인지 확인하지 않고 카드에 옮기는 것이 이 문서 전체의 주제입니다."}]}]}},{"key":"02-cte라는-말의-두-얼굴","title":"02 · CTE 의 두 정의","position":3,"body":{"type":"doc","content":[{"type":"paragraph","content":[{"type":"text","text":"“이 재료의 열팽창계수는 얼마인가?”라는 질문에는 답이 두 개 있습니다. 그리고 유리전이를 지나는 재료에서는 "},{"type":"text","marks":[{"type":"bold"}],"text":"그 둘이 두 배 이상 차이납니다."}]},{"type":"blockquote","content":[{"type":"image","attrs":{"src":"asset:tma-thermal-expansion-3-1.svg","alt":"순간 열팽창계수는 유리전이에서 계단처럼 뛰지만 할선 열팽창계수는 완만하게 올라가 같은 온도에서 값이 두 배 이상 차이나는 모습","title":null,"width":null,"height":null}}]},{"type":"paragraph","content":[{"type":"text","marks":[{"type":"bold"}],"text":"같은 재료, 같은 측정, 다른 정의."},{"type":"text","text":" 순간 계수는 Tg에서 계단처럼 뛰어 250 ppm/K에 도달하지만, 25 °C를 기준으로 한 할선 계수는 그때까지 지나온 낮은 온도 구간이 평균에 섞여 훨씬 완만하게 올라갑니다. 180 °C에서 "},{"type":"text","marks":[{"type":"bold"}],"text":"249 vs 108 ppm/K"},{"type":"text","text":"입니다."}]},{"type":"table","content":[{"type":"tableRow","content":[{"type":"tableHeader","attrs":{"colspan":1,"rowspan":1,"colwidth":null,"align":null},"content":[{"type":"paragraph","content":[{"type":"text","text":"T [°C]"}]}]},{"type":"tableHeader","attrs":{"colspan":1,"rowspan":1,"colwidth":null,"align":null},"content":[{"type":"paragraph","content":[{"type":"text","text":"α_inst (z) [ppm/K]"}]}]},{"type":"tableHeader","attrs":{"colspan":1,"rowspan":1,"colwidth":null,"align":null},"content":[{"type":"paragraph","content":[{"type":"text","text":"α_sec (z, 25 °C 기준)"}]}]},{"type":"tableHeader","attrs":{"colspan":1,"rowspan":1,"colwidth":null,"align":null},"content":[{"type":"paragraph","content":[{"type":"text","text":"ε_th (z)"}]}]},{"type":"tableHeader","attrs":{"colspan":1,"rowspan":1,"colwidth":null,"align":null},"content":[{"type":"paragraph","content":[{"type":"text","text":"메모"}]}]}]},{"type":"tableRow","content":[{"type":"tableCell","attrs":{"colspan":1,"rowspan":1,"colwidth":null,"align":null},"content":[{"type":"paragraph","content":[{"type":"text","text":"25"}]}]},{"type":"tableCell","attrs":{"colspan":1,"rowspan":1,"colwidth":null,"align":null},"content":[{"type":"paragraph","content":[{"type":"text","text":"50.0"}]}]},{"type":"tableCell","attrs":{"colspan":1,"rowspan":1,"colwidth":null,"align":null},"content":[{"type":"paragraph","content":[{"type":"text","text":"50.0"}]}]},{"type":"tableCell","attrs":{"colspan":1,"rowspan":1,"colwidth":null,"align":null},"content":[{"type":"paragraph","content":[{"type":"text","text":"0.000 %"}]}]},{"type":"tableCell","attrs":{"colspan":1,"rowspan":1,"colwidth":null,"align":null},"content":[{"type":"paragraph","content":[{"type":"text","text":"기준온도에서는 두 값이 일치"}]}]}]},{"type":"tableRow","content":[{"type":"tableCell","attrs":{"colspan":1,"rowspan":1,"colwidth":null,"align":null},"content":[{"type":"paragraph","content":[{"type":"text","text":"100"}]}]},{"type":"tableCell","attrs":{"colspan":1,"rowspan":1,"colwidth":null,"align":null},"content":[{"type":"paragraph","content":[{"type":"text","text":"52.5"}]}]},{"type":"tableCell","attrs":{"colspan":1,"rowspan":1,"colwidth":null,"align":null},"content":[{"type":"paragraph","content":[{"type":"text","text":"50.3"}]}]},{"type":"tableCell","attrs":{"colspan":1,"rowspan":1,"colwidth":null,"align":null},"content":[{"type":"paragraph","content":[{"type":"text","text":"0.377 %"}]}]},{"type":"tableCell","attrs":{"colspan":1,"rowspan":1,"colwidth":null,"align":null},"content":[{"type":"paragraph","content":[{"type":"text","text":"Tg 아래 — 거의 차이 없음"}]}]}]},{"type":"tableRow","content":[{"type":"tableCell","attrs":{"colspan":1,"rowspan":1,"colwidth":null,"align":null},"content":[{"type":"paragraph","content":[{"type":"text","text":"135"}]}]},{"type":"tableCell","attrs":{"colspan":1,"rowspan":1,"colwidth":null,"align":null},"content":[{"type":"paragraph","content":[{"type":"text","text":"150.0"}]}]},{"type":"tableCell","attrs":{"colspan":1,"rowspan":1,"colwidth":null,"align":null},"content":[{"type":"paragraph","content":[{"type":"text","text":"60.1"}]}]},{"type":"tableCell","attrs":{"colspan":1,"rowspan":1,"colwidth":null,"align":null},"content":[{"type":"paragraph","content":[{"type":"text","text":"0.661 %"}]}]},{"type":"tableCell","attrs":{"colspan":1,"rowspan":1,"colwidth":null,"align":null},"content":[{"type":"paragraph","content":[{"type":"text","text":"Tg. 순간값은 이미 3배"}]}]}]},{"type":"tableRow","content":[{"type":"tableCell","attrs":{"colspan":1,"rowspan":1,"colwidth":null,"align":null},"content":[{"type":"paragraph","content":[{"type":"text","text":"180"}]}]},{"type":"tableCell","attrs":{"colspan":1,"rowspan":1,"colwidth":null,"align":null},"content":[{"type":"paragraph","content":[{"type":"text","text":"249.3"}]}]},{"type":"tableCell","attrs":{"colspan":1,"rowspan":1,"colwidth":null,"align":null},"content":[{"type":"paragraph","content":[{"type":"text","text":"108.1"}]}]},{"type":"tableCell","attrs":{"colspan":1,"rowspan":1,"colwidth":null,"align":null},"content":[{"type":"paragraph","content":[{"type":"text","text":"1.676 %"}]}]},{"type":"tableCell","attrs":{"colspan":1,"rowspan":1,"colwidth":null,"align":null},"content":[{"type":"paragraph","content":[{"type":"text","marks":[{"type":"bold"}],"text":"2.3배 차이"}]}]}]},{"type":"tableRow","content":[{"type":"tableCell","attrs":{"colspan":1,"rowspan":1,"colwidth":null,"align":null},"content":[{"type":"paragraph","content":[{"type":"text","text":"260"}]}]},{"type":"tableCell","attrs":{"colspan":1,"rowspan":1,"colwidth":null,"align":null},"content":[{"type":"paragraph","content":[{"type":"text","text":"250.0"}]}]},{"type":"tableCell","attrs":{"colspan":1,"rowspan":1,"colwidth":null,"align":null},"content":[{"type":"paragraph","content":[{"type":"text","text":"156.4"}]}]},{"type":"tableCell","attrs":{"colspan":1,"rowspan":1,"colwidth":null,"align":null},"content":[{"type":"paragraph","content":[{"type":"text","text":"3.675 %"}]}]},{"type":"tableCell","attrs":{"colspan":1,"rowspan":1,"colwidth":null,"align":null},"content":[{"type":"paragraph","content":[{"type":"text","text":"리플로 온도. 1.6배 차이"}]}]}]}]},{"type":"paragraph","content":[{"type":"text","text":"두 값은 적분·미분 관계로 이어져 있습니다. 한쪽만 있으면 다른 쪽은 언제든 계산할 수 있습니다."}]},{"type":"paragraph","content":[{"type":"text","text":"ε_th(T) = ∫[T_ref → T] α_inst(T′) dT′ α_sec(T) = ε_th(T) / (T − T_ref) = (1/(T − T_ref)) ∫[T_ref → T] α_inst(T′) dT′ α_inst(T) = d/dT [ α_sec(T) · (T − T_ref) ]"}]},{"type":"blockquote","content":[{"type":"heading","attrs":{"level":4},"content":[{"type":"text","text":"왜 이게 치명적인가"}]},{"type":"paragraph","content":[{"type":"text","text":"솔버는 카드에 적힌 숫자가 어느 쪽인지 "},{"type":"text","marks":[{"type":"bold"}],"text":"물어보지 않습니다."},{"type":"text","text":" 자기 규약대로 해석하고 계산을 끝까지 마칩니다. 에러도, 경고도 없습니다. 순간 계수를 할선 칸에 넣으면 260 °C에서 열변형이 "},{"type":"text","marks":[{"type":"bold"}],"text":"60 % 과대평가"},{"type":"text","text":"되고, 반대로 하면 "},{"type":"text","marks":[{"type":"bold"}],"text":"45 % 과소평가"},{"type":"text","text":"됩니다(07절 그림). PCB 휨이나 솔더 조인트 수명처럼 열변형이 곧 답인 해석에서는 이 한 줄이 결론을 뒤집습니다."}]}]},{"type":"blockquote","content":[{"type":"heading","attrs":{"level":4},"content":[{"type":"text","text":"이 앱에서는"}]},{"type":"bulletList","content":[{"type":"listItem","content":[{"type":"paragraph","content":[{"type":"text","text":"선언 물성 「선팽창계수(CTE)」에는 할선인지 순간인지 고르는 칸이 없고, 앱은 값을 "},{"type":"text","marks":[{"type":"bold"}],"text":"할선 계수로 보고"},{"type":"text","text":" Abaqus "},{"type":"text","marks":[{"type":"code"}],"text":"*EXPANSION"},{"type":"text","text":" · ANSYS "},{"type":"text","marks":[{"type":"code"}],"text":"ALPX"},{"type":"text","text":" · Nastran · OptiStruct "},{"type":"text","marks":[{"type":"code"}],"text":"MAT1"},{"type":"text","text":"의 A에 그대로 옮깁니다. 순간 ↔ 할선 변환을 하지 않으므로 "},{"type":"text","marks":[{"type":"bold"}],"text":"할선 값을 적으세요."}]}]},{"type":"listItem","content":[{"type":"paragraph","content":[{"type":"text","text":"재료 상세 「물성」 탭에서 항목을 고르고 「온도 추가」로 온도마다 값을 적으면 온도별 표가 됩니다(값이 여럿이면 온도가 모두 있어야 합니다). 「출처」(문헌 · 규격 · 제품 데이터시트 · 밀시트 · 추정)와 「근거 문서」가 덱 머리 주석까지 따라가므로, 근거 문서에 “secant, ref 25 °C”처럼 계수 종류와 데이터 기준온도를 함께 적어 두세요."}]}]},{"type":"listItem","content":[{"type":"paragraph","content":[{"type":"text","text":"「문헌 물성」의 선팽창계수 문헌값을 재료에 채택해 같은 칸을 채울 수도 있습니다."}]}]}]}]}]}},{"key":"03-시험-계획과-실행","title":"03 · 시험 계획과 실행","position":4,"body":{"type":"doc","content":[{"type":"heading","attrs":{"level":3},"content":[{"type":"text","text":"규격"}]},{"type":"table","content":[{"type":"tableRow","content":[{"type":"tableHeader","attrs":{"colspan":1,"rowspan":1,"colwidth":null,"align":null},"content":[{"type":"paragraph","content":[{"type":"text","text":"규격"}]}]},{"type":"tableHeader","attrs":{"colspan":1,"rowspan":1,"colwidth":null,"align":null},"content":[{"type":"paragraph","content":[{"type":"text","text":"내용"}]}]},{"type":"tableHeader","attrs":{"colspan":1,"rowspan":1,"colwidth":null,"align":null},"content":[{"type":"paragraph","content":[{"type":"text","text":"조건"}]}]}]},{"type":"tableRow","content":[{"type":"tableCell","attrs":{"colspan":1,"rowspan":1,"colwidth":null,"align":null},"content":[{"type":"paragraph","content":[{"type":"text","text":"ASTM E831"}]}]},{"type":"tableCell","attrs":{"colspan":1,"rowspan":1,"colwidth":null,"align":null},"content":[{"type":"paragraph","content":[{"type":"text","text":"TMA에 의한 선열팽창 측정"}]}]},{"type":"tableCell","attrs":{"colspan":1,"rowspan":1,"colwidth":null,"align":null},"content":[{"type":"paragraph","content":[{"type":"text","text":"−120 – 900 °C, 승온 "},{"type":"text","marks":[{"type":"bold"}],"text":"5 °C/min"},{"type":"text","text":", 평균(할선) 계수로 산출"}]}]}]},{"type":"tableRow","content":[{"type":"tableCell","attrs":{"colspan":1,"rowspan":1,"colwidth":null,"align":null},"content":[{"type":"paragraph","content":[{"type":"text","text":"ASTM E1545"}]}]},{"type":"tableCell","attrs":{"colspan":1,"rowspan":1,"colwidth":null,"align":null},"content":[{"type":"paragraph","content":[{"type":"text","text":"TMA에 의한 Tg 결정 (압축)"}]}]},{"type":"tableCell","attrs":{"colspan":1,"rowspan":1,"colwidth":null,"align":null},"content":[{"type":"paragraph","content":[{"type":"text","text":"−100 – 600 °C, 강성 시편"}]}]}]},{"type":"tableRow","content":[{"type":"tableCell","attrs":{"colspan":1,"rowspan":1,"colwidth":null,"align":null},"content":[{"type":"paragraph","content":[{"type":"text","text":"ASTM E1824"}]}]},{"type":"tableCell","attrs":{"colspan":1,"rowspan":1,"colwidth":null,"align":null},"content":[{"type":"paragraph","content":[{"type":"text","text":"TMA에 의한 Tg 결정 (인장)"}]}]},{"type":"tableCell","attrs":{"colspan":1,"rowspan":1,"colwidth":null,"align":null},"content":[{"type":"paragraph","content":[{"type":"text","text":"필름·섬유·박막"}]}]}]},{"type":"tableRow","content":[{"type":"tableCell","attrs":{"colspan":1,"rowspan":1,"colwidth":null,"align":null},"content":[{"type":"paragraph","content":[{"type":"text","text":"ASTM D696"}]}]},{"type":"tableCell","attrs":{"colspan":1,"rowspan":1,"colwidth":null,"align":null},"content":[{"type":"paragraph","content":[{"type":"text","text":"석영 딜라토미터에 의한 플라스틱 CTE"}]}]},{"type":"tableCell","attrs":{"colspan":1,"rowspan":1,"colwidth":null,"align":null},"content":[{"type":"paragraph","content":[{"type":"text","text":"−30 – 30 °C. TMA가 아님"}]}]}]},{"type":"tableRow","content":[{"type":"tableCell","attrs":{"colspan":1,"rowspan":1,"colwidth":null,"align":null},"content":[{"type":"paragraph","content":[{"type":"text","text":"ISO 11359-1/-2/-3"}]}]},{"type":"tableCell","attrs":{"colspan":1,"rowspan":1,"colwidth":null,"align":null},"content":[{"type":"paragraph","content":[{"type":"text","text":"일반원칙 / CTE·Tg / 침투온도"}]}]},{"type":"tableCell","attrs":{"colspan":1,"rowspan":1,"colwidth":null,"align":null},"content":[{"type":"paragraph","content":[{"type":"text","text":"TMA 전반"}]}]}]},{"type":"tableRow","content":[{"type":"tableCell","attrs":{"colspan":1,"rowspan":1,"colwidth":null,"align":null},"content":[{"type":"paragraph","content":[{"type":"text","text":"IPC-TM-650 2.4.24"}]}]},{"type":"tableCell","attrs":{"colspan":1,"rowspan":1,"colwidth":null,"align":null},"content":[{"type":"paragraph","content":[{"type":"text","text":"PCB 유전체의 Tg와 z축 열팽창"}]}]},{"type":"tableCell","attrs":{"colspan":1,"rowspan":1,"colwidth":null,"align":null},"content":[{"type":"paragraph","content":[{"type":"text","text":"승온 10 °C/min, 프로브 하중 0.1–10 g("},{"type":"text","marks":[{"type":"bold"}],"text":"5 g 권장"},{"type":"text","text":")"}]}]}]},{"type":"tableRow","content":[{"type":"tableCell","attrs":{"colspan":1,"rowspan":1,"colwidth":null,"align":null},"content":[{"type":"paragraph","content":[{"type":"text","text":"IPC-TM-650 2.4.24.5"}]}]},{"type":"tableCell","attrs":{"colspan":1,"rowspan":1,"colwidth":null,"align":null},"content":[{"type":"paragraph","content":[{"type":"text","text":"HDI·마이크로비아 재료의 Tg·CTE"}]}]},{"type":"tableCell","attrs":{"colspan":1,"rowspan":1,"colwidth":null,"align":null},"content":[{"type":"paragraph","content":[{"type":"text","text":"1차 10 °C/min, "},{"type":"text","marks":[{"type":"bold"}],"text":"2차 5 °C/min을 채택"},{"type":"text","text":". 압축 5 g / 인장 2 g"}]}]}]}]},{"type":"codeBlock","attrs":{"language":null},"content":[{"type":"text","text":"ASTM E831은 프로브 하중을 수치로 규정하지 않습니다 — 접촉에 필요한 힘 이상으로 가한 값을 리포트에 기재하도록만 요구합니다."}]},{"type":"blockquote","content":[{"type":"image","attrs":{"src":"asset:tma-thermal-expansion-4-1.svg","alt":"TMA 원시 곡선인 온도에 따른 치수 변화율과 두 접선의 교점으로 유리전이온도를 결정하는 과정","title":null,"width":null,"height":null}}]},{"type":"paragraph","content":[{"type":"text","marks":[{"type":"bold"}],"text":"TMA 원시 곡선과 Tg 결정."},{"type":"text","text":" Tg 위·아래에서 각각 직선을 맞추고 그 "},{"type":"text","marks":[{"type":"bold"}],"text":"교점"},{"type":"text","text":"을 Tg로 잡습니다. PCB 업계에서는 여기에 더해 50–260 °C 구간의 총 팽창률(PTE)을 함께 보고합니다."}]},{"type":"heading","attrs":{"level":3},"content":[{"type":"text","text":"실행할 때 지킬 것"}]},{"type":"orderedList","attrs":{"start":1,"type":null},"content":[{"type":"listItem","content":[{"type":"paragraph","content":[{"type":"text","marks":[{"type":"bold"}],"text":"1차 스캔은 버리고 2차 스캔을 쓴다"},{"type":"text","text":" 성형·경화·흡습 이력이 1차 승온에서 풀리면서 곡선이 왜곡됩니다. 특히 적층판은 잔류 수분이 200 °C 부근에서 빠져나가며 팽창이 과장됩니다. "},{"type":"text","marks":[{"type":"bold"}],"text":"1차로 이력을 지우고, 냉각 후 2차 스캔을 채택"},{"type":"text","text":"하는 것이 IPC 방식이자 실무 표준입니다."}]}]},{"type":"listItem","content":[{"type":"paragraph","content":[{"type":"text","marks":[{"type":"bold"}],"text":"승온 속도를 낮게, 그리고 고정한다"},{"type":"text","text":" 빠르면 시편 내부와 열전대 사이에 온도 지연이 생겨 Tg가 높게 나옵니다. 5 °C/min을 기본으로 하고, 어떤 값을 썼는지 반드시 기록하세요. 속도가 다르면 Tg가 몇 도 움직입니다."}]}]},{"type":"listItem","content":[{"type":"paragraph","content":[{"type":"text","marks":[{"type":"bold"}],"text":"하중은 “접촉만 유지되는 최소”로"},{"type":"text","text":" 프로브 하중이 크면 Tg 위에서 시편을 눌러 팽창을 상쇄하거나 오히려 음의 변위가 나옵니다. 연질 재료일수록 치명적입니다. 팽창 모드에서는 접촉 유지에 필요한 최소값, PCB는 5 g 관행을 따릅니다."}]}]},{"type":"listItem","content":[{"type":"paragraph","content":[{"type":"text","marks":[{"type":"bold"}],"text":"캘리브레이션과 베이스라인을 확인한다"},{"type":"text","text":" 석영 프로브와 지그도 함께 팽창하므로 장비는 항상 "},{"type":"text","marks":[{"type":"bold"}],"text":"차이값"},{"type":"text","text":"을 봅니다. 알루미늄·구리 등 표준물질로 온도·변위 보정을 하고, 빈 상태 베이스라인을 주기적으로 확인하세요. 5 ppm/K 이하의 작은 CTE는 이 보정 오차에 묻힙니다."}]}]},{"type":"listItem","content":[{"type":"paragraph","content":[{"type":"text","marks":[{"type":"bold"}],"text":"시편은 평행하고 짧게"},{"type":"text","text":" 윗면·아랫면이 평행하지 않으면 초기에 프로브가 “자리를 잡는” 가짜 변위가 생깁니다. 길이는 짧을수록 온도 균일도가 좋지만, 너무 짧으면 분해능이 떨어집니다. PCB는 6.35 × 6.35 mm, 두께 0.5 mm 이상이 관행입니다."}]}]}]},{"type":"heading","attrs":{"level":3},"content":[{"type":"text","text":"재료별 실무 포인트"}]},{"type":"heading","attrs":{"level":4},"content":[{"type":"text","text":"적층판 · PCB"}]},{"type":"paragraph","content":[{"type":"text","text":"z축이 주인공입니다. Tg 위에서 CTE가 4 – 5배로 뛰기 때문에 리플로(260 °C)에서 두께 방향으로 3 – 4 % 팽창하고, 이것이 "},{"type":"text","marks":[{"type":"bold"}],"text":"PTH 배럴 크랙과 비아 파괴"},{"type":"text","text":"의 직접 원인입니다. Tg뿐 아니라 "},{"type":"text","marks":[{"type":"bold"}],"text":"α₂와 PTE를 반드시 함께"},{"type":"text","text":" 확보하세요. 흡습 시편은 값이 크게 달라지므로 건조 조건을 명시합니다."}]},{"type":"heading","attrs":{"level":4},"content":[{"type":"text","text":"플라스틱 · 수지"}]},{"type":"paragraph","content":[{"type":"text","text":"사출품은 유동 방향과 직각 방향의 CTE가 다릅니다(섬유 강화면 2 – 4배). 게이트 위치를 기준으로 방향을 정의해 시편을 잘라야 하고, 결정성 수지는 "},{"type":"text","marks":[{"type":"bold"}],"text":"어닐링 시 후수축"},{"type":"text","text":"이 팽창과 겹쳐 나타나므로 2차 스캔이 특히 중요합니다."}]},{"type":"heading","attrs":{"level":4},"content":[{"type":"text","text":"복합재"}]},{"type":"paragraph","content":[{"type":"text","text":"일방향 재료의 섬유 방향 CTE는 거의 0이거나 "},{"type":"text","marks":[{"type":"bold"}],"text":"음수"},{"type":"text","text":"입니다(탄소섬유 −0.5 ppm/K 부근). 직각 방향은 수지가 지배해 30 – 40 ppm/K입니다. 이 큰 이방성이 적층 구성에 따른 "},{"type":"text","marks":[{"type":"bold"}],"text":"잔류 응력과 warpage"},{"type":"text","text":"를 만듭니다. 방향별 시편을 따로 준비해야 합니다."}]},{"type":"heading","attrs":{"level":4},"content":[{"type":"text","text":"금속 · 세라믹"}]},{"type":"paragraph","content":[{"type":"text","text":"CTE가 작아(10 – 25 ppm/K) 장비 베이스라인 오차의 비중이 커집니다. 표준물질 보정을 더 촘촘히 하고, 가능하면 시편을 길게 잡으세요. 상변태가 있는 합금은 CTE 곡선에 뚜렷한 굴곡이 나타나므로 그 구간을 표로 그대로 넣는 편이 낫습니다."}]}]}},{"key":"04-왜-장비마다-다른-값이-나오는가","title":"04 · 장비 간 편차의 원인","position":5,"body":{"type":"doc","content":[{"type":"paragraph","content":[{"type":"text","text":"같은 재료의 Tg를 DSC·TMA·DMA로 재면 "},{"type":"text","marks":[{"type":"bold"}],"text":"20 – 30 °C 차이가 나는 것이 정상"},{"type":"text","text":"입니다. 세 장비가 서로 다른 물리량의 변화를 보고 있고, 각자의 판정 규칙이 다르기 때문입니다."}]},{"type":"table","content":[{"type":"tableRow","content":[{"type":"tableHeader","attrs":{"colspan":1,"rowspan":1,"colwidth":null,"align":null},"content":[{"type":"paragraph","content":[{"type":"text","text":"장비"}]}]},{"type":"tableHeader","attrs":{"colspan":1,"rowspan":1,"colwidth":null,"align":null},"content":[{"type":"paragraph","content":[{"type":"text","text":"보는 물리량"}]}]},{"type":"tableHeader","attrs":{"colspan":1,"rowspan":1,"colwidth":null,"align":null},"content":[{"type":"paragraph","content":[{"type":"text","text":"판정 방법"}]}]},{"type":"tableHeader","attrs":{"colspan":1,"rowspan":1,"colwidth":null,"align":null},"content":[{"type":"paragraph","content":[{"type":"text","text":"상대적 위치"}]}]}]},{"type":"tableRow","content":[{"type":"tableCell","attrs":{"colspan":1,"rowspan":1,"colwidth":null,"align":null},"content":[{"type":"paragraph","content":[{"type":"text","text":"DSC"}]}]},{"type":"tableCell","attrs":{"colspan":1,"rowspan":1,"colwidth":null,"align":null},"content":[{"type":"paragraph","content":[{"type":"text","text":"열용량 변화"}]}]},{"type":"tableCell","attrs":{"colspan":1,"rowspan":1,"colwidth":null,"align":null},"content":[{"type":"paragraph","content":[{"type":"text","text":"계단의 중점(midpoint)"}]}]},{"type":"tableCell","attrs":{"colspan":1,"rowspan":1,"colwidth":null,"align":null},"content":[{"type":"paragraph","content":[{"type":"text","text":"가장 낮게 나오는 편"}]}]}]},{"type":"tableRow","content":[{"type":"tableCell","attrs":{"colspan":1,"rowspan":1,"colwidth":null,"align":null},"content":[{"type":"paragraph","content":[{"type":"text","text":"TMA"}]}]},{"type":"tableCell","attrs":{"colspan":1,"rowspan":1,"colwidth":null,"align":null},"content":[{"type":"paragraph","content":[{"type":"text","text":"CTE 변화"}]}]},{"type":"tableCell","attrs":{"colspan":1,"rowspan":1,"colwidth":null,"align":null},"content":[{"type":"paragraph","content":[{"type":"text","text":"Tg 위·아래 접선의 교점"}]}]},{"type":"tableCell","attrs":{"colspan":1,"rowspan":1,"colwidth":null,"align":null},"content":[{"type":"paragraph","content":[{"type":"text","text":"DSC와 비슷하거나 조금 높음"}]}]}]},{"type":"tableRow","content":[{"type":"tableCell","attrs":{"colspan":1,"rowspan":1,"colwidth":null,"align":null},"content":[{"type":"paragraph","content":[{"type":"text","text":"DMA · E′ onset"}]}]},{"type":"tableCell","attrs":{"colspan":1,"rowspan":1,"colwidth":null,"align":null},"content":[{"type":"paragraph","content":[{"type":"text","text":"저장탄성률 하강 시작"}]}]},{"type":"tableCell","attrs":{"colspan":1,"rowspan":1,"colwidth":null,"align":null},"content":[{"type":"paragraph","content":[{"type":"text","text":"접선 교점"}]}]},{"type":"tableCell","attrs":{"colspan":1,"rowspan":1,"colwidth":null,"align":null},"content":[{"type":"paragraph","content":[{"type":"text","text":"TMA보다 높음"}]}]}]},{"type":"tableRow","content":[{"type":"tableCell","attrs":{"colspan":1,"rowspan":1,"colwidth":null,"align":null},"content":[{"type":"paragraph","content":[{"type":"text","text":"DMA · E″ peak"}]}]},{"type":"tableCell","attrs":{"colspan":1,"rowspan":1,"colwidth":null,"align":null},"content":[{"type":"paragraph","content":[{"type":"text","text":"손실탄성률 최대"}]}]},{"type":"tableCell","attrs":{"colspan":1,"rowspan":1,"colwidth":null,"align":null},"content":[{"type":"paragraph","content":[{"type":"text","text":"봉우리"}]}]},{"type":"tableCell","attrs":{"colspan":1,"rowspan":1,"colwidth":null,"align":null},"content":[{"type":"paragraph","content":[{"type":"text","text":"더 높음"}]}]}]},{"type":"tableRow","content":[{"type":"tableCell","attrs":{"colspan":1,"rowspan":1,"colwidth":null,"align":null},"content":[{"type":"paragraph","content":[{"type":"text","text":"DMA · tan δ peak"}]}]},{"type":"tableCell","attrs":{"colspan":1,"rowspan":1,"colwidth":null,"align":null},"content":[{"type":"paragraph","content":[{"type":"text","text":"손실계수 최대"}]}]},{"type":"tableCell","attrs":{"colspan":1,"rowspan":1,"colwidth":null,"align":null},"content":[{"type":"paragraph","content":[{"type":"text","text":"봉우리"}]}]},{"type":"tableCell","attrs":{"colspan":1,"rowspan":1,"colwidth":null,"align":null},"content":[{"type":"paragraph","content":[{"type":"text","marks":[{"type":"bold"}],"text":"가장 높게 나옴"},{"type":"text","text":" (E′ onset보다 10 – 25 °C 위)"}]}]}]}]},{"type":"bulletList","content":[{"type":"listItem","content":[{"type":"paragraph","content":[{"type":"text","text":"DMA의 Tg는 "},{"type":"text","marks":[{"type":"bold"}],"text":"주파수에 따라 이동합니다"},{"type":"text","text":"(주파수 10배당 대략 5 – 7 °C). TMA·DSC는 주파수가 없고 대신 "},{"type":"text","marks":[{"type":"bold"}],"text":"승온 속도"},{"type":"text","text":"에 의존합니다."}]}]},{"type":"listItem","content":[{"type":"paragraph","content":[{"type":"text","text":"따라서 “이 재료 Tg가 몇 도냐”는 질문에는 "},{"type":"text","marks":[{"type":"bold"}],"text":"장비·판정법·조건을 붙여야"},{"type":"text","text":" 답이 됩니다. 사양서에 “Tg 150 °C (DMA tan δ)”와 “Tg 135 °C (TMA)”가 동시에 적혀 있어도 모순이 아닙니다."}]}]},{"type":"listItem","content":[{"type":"paragraph","content":[{"type":"text","text":"CAE 관점에서는 어느 값이 “진짜”인지 다투는 것보다 "},{"type":"text","marks":[{"type":"bold"}],"text":"물성 곡선 전체를 넣는 것"},{"type":"text","text":"이 항상 낫습니다. Tg는 결국 곡선을 요약한 한 개의 숫자일 뿐입니다."}]}]}]},{"type":"blockquote","content":[{"type":"heading","attrs":{"level":4},"content":[{"type":"text","text":"이 앱에서는"}]},{"type":"paragraph","content":[{"type":"text","text":"DMA 처리의 「유리전이온도」 단계는 정의를 「tan δ 피크」 · 「손실 탄성률 피크」 · 「저장 탄성률 낙폭 지점 (최댓값 대비)」 · 「저장 탄성률 온셋 (접선 교점, ASTM E1640)」 중에서 고르게 하고, 고른 정의를 값과 함께 남깁니다(낙폭 지점은 온셋이 아니라 E′가 정한 비율 — 기본 절반 — 만큼 떨어진 첫 온도이고, 온셋은 log E′ 의 두 접선이 만나는 온도입니다). TMA 접선 교점이나 DSC 중점으로 Tg를 내는 처리는 없습니다. 「문헌 물성」의 유리전이온도에도 DSC · DMA · TMA 값이 한 항목에 섞여 있으니 값마다 기법을 확인하세요."}]}]}]}},{"key":"05-같은-이름-다른-두-온도","title":"05 · 같은 이름의 두 온도","position":6,"body":{"type":"doc","content":[{"type":"paragraph","content":[{"type":"text","text":"열팽창 카드에는 "},{"type":"text","marks":[{"type":"bold"}],"text":"성격이 완전히 다른 두 개의 기준온도"},{"type":"text","text":"가 등장합니다. 이름이 비슷해서 섞이기 쉽지만, 하나는 데이터의 성질이고 하나는 해석의 초기 조건입니다."}]},{"type":"heading","attrs":{"level":4},"content":[{"type":"text","text":"① 데이터 기준온도 T_o"}]},{"type":"paragraph","content":[{"type":"text","text":"할선 계수 α_sec 값이 "},{"type":"text","marks":[{"type":"bold"}],"text":"어느 온도로부터의 평균인지"},{"type":"text","text":"를 말합니다. 시험 리포트에 “25 °C 기준”이라고 적히는 그 온도입니다. 순간 계수에는 이 개념 자체가 없습니다."}]},{"type":"heading","attrs":{"level":4},"content":[{"type":"text","text":"② 무응력 온도 T_ref"}]},{"type":"paragraph","content":[{"type":"text","text":"해석에서 "},{"type":"text","marks":[{"type":"bold"}],"text":"열변형률이 0인 온도"},{"type":"text","text":". 부품이 응력 없이 만들어진 상태의 온도이며, PCB라면 상온이 아니라 "},{"type":"text","marks":[{"type":"bold"}],"text":"라미네이션·경화 온도"},{"type":"text","text":"(예: 175 °C)나 솔더 응고 온도입니다."}]},{"type":"paragraph","content":[{"type":"text","text":"이 둘은 얼마든지 다를 수 있습니다. 시험은 25 °C 기준으로 보고되었는데 해석의 무응력 온도는 175 °C인 상황이 오히려 일반적입니다. 그래서 "},{"type":"text","marks":[{"type":"bold"}],"text":"재환산"},{"type":"text","text":"이 필요합니다."}]},{"type":"heading","attrs":{"level":3},"content":[{"type":"text","text":"재환산 공식"}]},{"type":"paragraph","content":[{"type":"text","text":"T_o 기준으로 주어진 α를 T_ref 기준으로 옮기기: α_new(T) = [ α_o(T)·(T − T_o) − α_o(T_ref)·(T_ref − T_o) ] / (T − T_ref) 같은 식을 열변형률로 쓰면 훨씬 직관적입니다: α_new(T) = [ ε_th(T) − ε_th(T_ref) ] / (T − T_ref) 기준점을 옮겨 다시 평균낼 뿐"}]},{"type":"heading","attrs":{"level":3},"content":[{"type":"text","text":"얼마나 달라지는가 — 예제 재료 z축"}]},{"type":"table","content":[{"type":"tableRow","content":[{"type":"tableHeader","attrs":{"colspan":1,"rowspan":1,"colwidth":null,"align":null},"content":[{"type":"paragraph","content":[{"type":"text","text":"T [°C]"}]}]},{"type":"tableHeader","attrs":{"colspan":1,"rowspan":1,"colwidth":null,"align":null},"content":[{"type":"paragraph","content":[{"type":"text","text":"α_sec (25 °C 기준)"}]}]},{"type":"tableHeader","attrs":{"colspan":1,"rowspan":1,"colwidth":null,"align":null},"content":[{"type":"paragraph","content":[{"type":"text","text":"α_sec (175 °C 기준)"}]}]},{"type":"tableHeader","attrs":{"colspan":1,"rowspan":1,"colwidth":null,"align":null},"content":[{"type":"paragraph","content":[{"type":"text","text":"메모"}]}]}]},{"type":"tableRow","content":[{"type":"tableCell","attrs":{"colspan":1,"rowspan":1,"colwidth":null,"align":null},"content":[{"type":"paragraph","content":[{"type":"text","text":"25"}]}]},{"type":"tableCell","attrs":{"colspan":1,"rowspan":1,"colwidth":null,"align":null},"content":[{"type":"paragraph","content":[{"type":"text","text":"50.0"}]}]},{"type":"tableCell","attrs":{"colspan":1,"rowspan":1,"colwidth":null,"align":null},"content":[{"type":"paragraph","content":[{"type":"text","text":"103.4"}]}]},{"type":"tableCell","attrs":{"colspan":1,"rowspan":1,"colwidth":null,"align":null},"content":[{"type":"paragraph","content":[{"type":"text","text":"175 °C에서 상온까지 내려오며 Tg를 지나므로 평균이 커짐"}]}]}]},{"type":"tableRow","content":[{"type":"tableCell","attrs":{"colspan":1,"rowspan":1,"colwidth":null,"align":null},"content":[{"type":"paragraph","content":[{"type":"text","text":"100"}]}]},{"type":"tableCell","attrs":{"colspan":1,"rowspan":1,"colwidth":null,"align":null},"content":[{"type":"paragraph","content":[{"type":"text","text":"50.3"}]}]},{"type":"tableCell","attrs":{"colspan":1,"rowspan":1,"colwidth":null,"align":null},"content":[{"type":"paragraph","content":[{"type":"text","text":"156.5"}]}]},{"type":"tableCell","attrs":{"colspan":1,"rowspan":1,"colwidth":null,"align":null},"content":[{"type":"paragraph","content":[{"type":"text","text":"3배 이상 차이"}]}]}]},{"type":"tableRow","content":[{"type":"tableCell","attrs":{"colspan":1,"rowspan":1,"colwidth":null,"align":null},"content":[{"type":"paragraph","content":[{"type":"text","text":"135"}]}]},{"type":"tableCell","attrs":{"colspan":1,"rowspan":1,"colwidth":null,"align":null},"content":[{"type":"paragraph","content":[{"type":"text","text":"60.1"}]}]},{"type":"tableCell","attrs":{"colspan":1,"rowspan":1,"colwidth":null,"align":null},"content":[{"type":"paragraph","content":[{"type":"text","text":"222.5"}]}]},{"type":"tableCell","attrs":{"colspan":1,"rowspan":1,"colwidth":null,"align":null},"content":[{"type":"paragraph"}]}]},{"type":"tableRow","content":[{"type":"tableCell","attrs":{"colspan":1,"rowspan":1,"colwidth":null,"align":null},"content":[{"type":"paragraph","content":[{"type":"text","text":"220"}]}]},{"type":"tableCell","attrs":{"colspan":1,"rowspan":1,"colwidth":null,"align":null},"content":[{"type":"paragraph","content":[{"type":"text","text":"137.2"}]}]},{"type":"tableCell","attrs":{"colspan":1,"rowspan":1,"colwidth":null,"align":null},"content":[{"type":"paragraph","content":[{"type":"text","text":"249.8"}]}]},{"type":"tableCell","attrs":{"colspan":1,"rowspan":1,"colwidth":null,"align":null},"content":[{"type":"paragraph"}]}]},{"type":"tableRow","content":[{"type":"tableCell","attrs":{"colspan":1,"rowspan":1,"colwidth":null,"align":null},"content":[{"type":"paragraph","content":[{"type":"text","text":"260"}]}]},{"type":"tableCell","attrs":{"colspan":1,"rowspan":1,"colwidth":null,"align":null},"content":[{"type":"paragraph","content":[{"type":"text","text":"156.4"}]}]},{"type":"tableCell","attrs":{"colspan":1,"rowspan":1,"colwidth":null,"align":null},"content":[{"type":"paragraph","content":[{"type":"text","text":"249.9"}]}]},{"type":"tableCell","attrs":{"colspan":1,"rowspan":1,"colwidth":null,"align":null},"content":[{"type":"paragraph"}]}]}]},{"type":"codeBlock","attrs":{"language":null},"content":[{"type":"text","text":"단위 ppm/K. 두 열은 완전히 같은 재료, 완전히 같은 시험 데이터입니다 — 기준점만 다릅니다."}]},{"type":"blockquote","content":[{"type":"heading","attrs":{"level":4},"content":[{"type":"text","text":"솔버별로 이 둘이 어떻게 다뤄지는가"}]},{"type":"bulletList","content":[{"type":"listItem","content":[{"type":"paragraph","content":[{"type":"text","marks":[{"type":"bold"}],"text":"Abaqus"},{"type":"text","text":"는 두 개를 "},{"type":"text","marks":[{"type":"bold"}],"text":"분리"},{"type":"text","text":"합니다. "},{"type":"text","marks":[{"type":"code"}],"text":"*EXPANSION, ZERO=θ⁰"},{"type":"text","text":"가 ①이고, "},{"type":"text","marks":[{"type":"code"}],"text":"*INITIAL CONDITIONS, TYPE=TEMPERATURE"},{"type":"text","text":"의 초기온도가 ②입니다. 그래서 재환산 없이 25 °C 기준 데이터를 그대로 넣고 초기온도만 175로 주면 됩니다 — Abaqus가 내부에서 ε_th = α(θ)(θ−θ⁰) − α(θ_I)(θ_I−θ⁰)로 처리합니다. "},{"type":"text","marks":[{"type":"bold"}],"text":"ZERO의 기본값은 0.0"},{"type":"text","text":"이니 25 °C 기준 데이터라면 반드시 명시하세요."}]}]},{"type":"listItem","content":[{"type":"paragraph","content":[{"type":"text","marks":[{"type":"bold"}],"text":"Ansys"},{"type":"text","text":"는 둘을 "},{"type":"text","marks":[{"type":"bold"}],"text":"하나로 묶습니다"},{"type":"text","text":". "},{"type":"text","marks":[{"type":"code"}],"text":"MP,REFT"},{"type":"text","text":"(또는 "},{"type":"text","marks":[{"type":"code"}],"text":"TREF"},{"type":"text","text":")가 ①과 ② 역할을 동시에 하므로, 데이터 기준이 다르면 "},{"type":"text","marks":[{"type":"code"}],"text":"MPAMOD"},{"type":"text","text":"로 재환산해야 합니다. "},{"type":"text","marks":[{"type":"code"}],"text":"MP,REFT"},{"type":"text","text":"가 "},{"type":"text","marks":[{"type":"code"}],"text":"TREF"},{"type":"text","text":"보다 우선합니다."}]}]},{"type":"listItem","content":[{"type":"paragraph","content":[{"type":"text","marks":[{"type":"bold"}],"text":"LS-DYNA"},{"type":"text","text":"는 접선 계수를 쓰므로 ①이 "},{"type":"text","marks":[{"type":"bold"}],"text":"아예 없습니다"},{"type":"text","text":". ②는 초기 온도장("},{"type":"text","marks":[{"type":"code"}],"text":"*INITIAL_TEMPERATURE_…"},{"type":"text","text":")이 정합니다."}]}]}]}]},{"type":"blockquote","content":[{"type":"heading","attrs":{"level":4},"content":[{"type":"text","text":"이 앱에서는"}]},{"type":"bulletList","content":[{"type":"listItem","content":[{"type":"paragraph","content":[{"type":"text","text":"선팽창계수를 "},{"type":"text","marks":[{"type":"bold"}],"text":"온도 한 점"},{"type":"text","text":"으로 적었으면 그 온도를 기준 온도로 적습니다 — Abaqus "},{"type":"text","marks":[{"type":"code"}],"text":"ZERO="},{"type":"text","text":" · ANSYS "},{"type":"text","marks":[{"type":"code"}],"text":"MP,REFT"},{"type":"text","text":" · Nastran · OptiStruct "},{"type":"text","marks":[{"type":"code"}],"text":"MAT1"},{"type":"text","text":"의 TREF. 값이 하나(상수 α)면 Abaqus에서는 ZERO가 결과에 안 들어가지만, ANSYS의 REFT는 위에서 본 대로 ②를 겸하므로 해석의 무응력 온도와 다르면 덱의 그 줄을 고칩니다."}]}]},{"type":"listItem","content":[{"type":"paragraph","content":[{"type":"text","marks":[{"type":"bold"}],"text":"온도별 표"},{"type":"text","text":"로 적었거나 온도 없이 값만 적었으면 기준 온도를 알 수 없어 어느 형식에도 적지 않고, 없다는 사실을 덱 주석에 남깁니다(Abaqus는 표일 때). 그대로 쓰면 Abaqus는 "},{"type":"text","marks":[{"type":"code"}],"text":"ZERO=0"},{"type":"text","text":", ANSYS는 "},{"type":"text","marks":[{"type":"code"}],"text":"TREF"},{"type":"text","text":" 기본값 0, Nastran · OptiStruct는 TREF 0을 씁니다 — 덱의 온도는 켈빈이므로 "},{"type":"text","marks":[{"type":"bold"}],"text":"0 K가 기준"},{"type":"text","text":"이 됩니다. 할선 데이터의 기준온도(①)를, ANSYS라면 무응력 온도(②)까지 직접 적어 넣으세요."}]}]},{"type":"listItem","content":[{"type":"paragraph","content":[{"type":"text","text":"무응력 온도(②)를 정하는 초기 온도 · 초기 온도장은 해석 모델의 것이라 앱이 쓰지 않고, "},{"type":"text","marks":[{"type":"code"}],"text":"MPAMOD"},{"type":"text","text":" 같은 재환산도 하지 않습니다."}]}]}]}]}]}},{"key":"06-방향마다-다른-팽창","title":"06 · 방향마다 다른 팽창","position":7,"body":{"type":"doc","content":[{"type":"paragraph","content":[{"type":"text","text":"적층판·사출품·복합재는 방향에 따라 CTE가 크게 다릅니다. 등방으로 뭉뚱그리면 "},{"type":"text","marks":[{"type":"bold"}],"text":"휨(warpage)과 잔류응력이 통째로 사라지거나 반대 방향으로 나옵니다."}]},{"type":"blockquote","content":[{"type":"image","attrs":{"src":"asset:tma-thermal-expansion-7-1.svg","alt":"적층판의 두께 방향과 면내 방향 열팽창 차이","title":null,"width":null,"height":null}}]},{"type":"paragraph","content":[{"type":"text","marks":[{"type":"bold"}],"text":"적층판의 두께 방향과 면내 방향."},{"type":"text","text":" 면내는 유리섬유가 잡아주어 Tg를 지나도 거의 변하지 않지만, 두께 방향은 수지가 지배해 4 – 5배로 뛰어오릅니다. 리플로 260 °C에서 "},{"type":"text","marks":[{"type":"bold"}],"text":"3.68 % 대 0.38 %, 약 10배"},{"type":"text","text":"입니다."}]},{"type":"table","content":[{"type":"tableRow","content":[{"type":"tableHeader","attrs":{"colspan":1,"rowspan":1,"colwidth":null,"align":null},"content":[{"type":"paragraph","content":[{"type":"text","text":"재료"}]}]},{"type":"tableHeader","attrs":{"colspan":1,"rowspan":1,"colwidth":null,"align":null},"content":[{"type":"paragraph","content":[{"type":"text","text":"주 방향"}]}]},{"type":"tableHeader","attrs":{"colspan":1,"rowspan":1,"colwidth":null,"align":null},"content":[{"type":"paragraph","content":[{"type":"text","text":"α₁ (Tg 아래)"}]}]},{"type":"tableHeader","attrs":{"colspan":1,"rowspan":1,"colwidth":null,"align":null},"content":[{"type":"paragraph","content":[{"type":"text","text":"α₂ (Tg 위)"}]}]},{"type":"tableHeader","attrs":{"colspan":1,"rowspan":1,"colwidth":null,"align":null},"content":[{"type":"paragraph","content":[{"type":"text","text":"실무 영향"}]}]}]},{"type":"tableRow","content":[{"type":"tableCell","attrs":{"colspan":1,"rowspan":1,"colwidth":null,"align":null},"content":[{"type":"paragraph","content":[{"type":"text","text":"FR-4급 적층판"}]}]},{"type":"tableCell","attrs":{"colspan":1,"rowspan":1,"colwidth":null,"align":null},"content":[{"type":"paragraph","content":[{"type":"text","text":"면내 (x-y)"}]}]},{"type":"tableCell","attrs":{"colspan":1,"rowspan":1,"colwidth":null,"align":null},"content":[{"type":"paragraph","content":[{"type":"text","text":"12 – 16"}]}]},{"type":"tableCell","attrs":{"colspan":1,"rowspan":1,"colwidth":null,"align":null},"content":[{"type":"paragraph","content":[{"type":"text","text":"16 – 20"}]}]},{"type":"tableCell","attrs":{"colspan":1,"rowspan":1,"colwidth":null,"align":null},"content":[{"type":"paragraph","content":[{"type":"text","text":"실장 부품과의 미스매치 → 솔더 피로"}]}]}]},{"type":"tableRow","content":[{"type":"tableCell","attrs":{"colspan":1,"rowspan":1,"colwidth":null,"align":null},"content":[{"type":"paragraph","content":[{"type":"text","text":"FR-4급 적층판"}]}]},{"type":"tableCell","attrs":{"colspan":1,"rowspan":1,"colwidth":null,"align":null},"content":[{"type":"paragraph","content":[{"type":"text","text":"두께 (z)"}]}]},{"type":"tableCell","attrs":{"colspan":1,"rowspan":1,"colwidth":null,"align":null},"content":[{"type":"paragraph","content":[{"type":"text","text":"45 – 60"}]}]},{"type":"tableCell","attrs":{"colspan":1,"rowspan":1,"colwidth":null,"align":null},"content":[{"type":"paragraph","content":[{"type":"text","text":"200 – 300"}]}]},{"type":"tableCell","attrs":{"colspan":1,"rowspan":1,"colwidth":null,"align":null},"content":[{"type":"paragraph","content":[{"type":"text","text":"PTH 배럴 크랙, 비아 파괴"}]}]}]},{"type":"tableRow","content":[{"type":"tableCell","attrs":{"colspan":1,"rowspan":1,"colwidth":null,"align":null},"content":[{"type":"paragraph","content":[{"type":"text","text":"일방향 CFRP"}]}]},{"type":"tableCell","attrs":{"colspan":1,"rowspan":1,
