Repository: 4leaf321-nox321/MatNexus

# MatNexus

물성 관리 시스템. 시험 데이터를 등록하고, 전후처리해서 탄소성·점탄성 등의 물성으로
만들고, 통계 처리하고, 시뮬레이션 툴 입력으로 내보낸다. 장비 데이터 자동 수집
파이프라인까지 확장한다.

- 계획: [docs/개발계획.md](docs/개발계획.md) — **§0 진행 현황**에 재개 지점이 있다
- 결정 기록: [docs/adr/](docs/adr/)
- 현재 상태: **Phase 0~4 완료 — 파일에서 솔버 덱까지 인장 한 줄기가 닫혔다.**
  다음은 Phase 5(물성 확장 — DMA 처리부터).
- **운영 서버는 v0.1.4 에 머물러 있다.** Phase 2~4 가 아직 배포되지 않았고,
  올릴 때 마이그레이션이 16건 한꺼번에 돈다 — 백업을 먼저 받는다(아래 배포 절차).

운영 서버는 **창 두 개**로 돈다 — `run_server.ps1`(API·화면)과 `run_worker.ps1`(알림·
비동기 작업). 워커가 없으면 작업이 큐에 쌓이기만 하고 알림이 가지 않는다.

## 구성

| 경로 | 내용 |
|---|---|
| `backend/app/` | FastAPI 앱. 모듈 2계층(`models`/`routes`/`schemas`/`services`) |
| `backend/matcore/` | 순수 계산 커널. DB·HTTP를 모른다 (`tests/architecture`가 검사) |
| `backend/definitions/` | 시험종류·채널·단위·검증규칙의 단일 소스 (Phase 2) |
| `frontend/src/modules/` | 백엔드 모듈과 **같은 이름**을 쓴다 (개발계획 §4.2) |
| `frontend/src/shared/` | 레이아웃·UI 프리미티브·API 클라이언트 |
| `scripts/` | 윈도우 설치·배포 스크립트 (Phase 0-4) |

## 개발 환경

- Python **3.13** (`py -3.13`) — wheel ABI가 배포 서버와 일치해야 한다
- Node 20+
- PostgreSQL 17

### 포트

| | 포트 | 비고 |
|---|---|---|
| 백엔드 | **8010** | 5173·5174·3000~3010은 같은 PC의 다른 플랫폼이 쓴다 |
| 프론트(개발) | **5190** | `strictPort` — 밀려서 다른 포트로 뜨지 않게 |

### 실행

```powershell

# 백엔드 (최초 1회)
cd backend
py -3.13 -m venv .venv
.\.venv\Scripts\python.exe -m pip install -r requirements.txt -r requirements-dev.txt
copy .env.example .env      # DATABASE_URL 수정
.\.venv\Scripts\alembic.exe upgrade head
.\.venv\Scripts\python.exe scripts\seed_install.py   # 초기 관리자 — 비밀번호가 1회 출력된다

# 백엔드 실행
.\.venv\Scripts\python.exe run.py

# 프론트엔드 (별도 창)
cd frontend
npm install
npm run dev
```

개발 중에는 프론트(5190)가 `/api`를 백엔드(8010)로 프록시한다. 배포에서는 백엔드
한 프로세스가 API와 SPA를 함께 서빙하므로, 프론트 코드는 **API 절대주소를 갖지
않는다**.

### 검증

```powershell
cd backend
.\.venv\Scripts\ruff.exe format .       # 포맷 (line-length 95)
.\.venv\Scripts\ruff.exe check .        # 린트
.\.venv\Scripts\mypy.exe                # 타입 (strict)
.\.venv\Scripts\python.exe -m pytest    # 단위·API·경계 테스트

cd ..\frontend
npm run build                            # tsc -b + vite build
```

### API 스키마가 바뀌었을 때

프론트 타입은 **손으로 적지 않는다.** 백엔드 스키마에서 생성한다(개발계획 D13).
`pytest` 의 `test_openapi_baseline_is_current` 가 이 두 단계를 빠뜨렸는지 검사한다.

```powershell
cd backend
.\.venv\Scripts\python.exe scripts\export_openapi.py   # openapi.json 갱신
cd ..\frontend
npm run api:types                                       # schema.d.ts 재생성
```

사용법:

```ts
import type { components } from '@/shared/api/schema'
type LoginResponse = components['schemas']['LoginResponse']
```

## 배포

절차는 [배포.md](배포.md) — **초기 배포(Day 0)와 업데이트 배포가 다르다.**
판단 근거는 [ADR 0003](docs/adr/0003-윈도우-배포-방식.md).

릴리스 자산 `deploy_package.zip` 하나에 코드·SPA·wheel 번들·배포 스크립트가 모두
들어 있다. 폐쇄망이면 이 파일만 반입하면 된다.

```powershell
cd C:\Server\tools\MatNexus

# 처음 올릴 때 — DB도 없는 서버
.\precheck.ps1 -AppPath 'C:\Server\MatNexus' -DatabaseUrl '...'
.\install.ps1  -AppPath 'C:\Server\MatNexus' -DbPassword '...'

# 갱신할 때 — 앱을 먼저 중지하고, 백업부터
.\backup.ps1   -AppPath 'C:\Server\MatNexus' -BackupRoot 'D:\MatNexus-backup'
.\deploy.ps1   -AppPath 'C:\Server\MatNexus'
.\rollback.ps1 -AppPath 'C:\Server\MatNexus'

# 백업이 살아 있는지 확인 — 옆에 띄워 보기만 한다 (지금 DB 를 안 건드린다)
.\restore.ps1  -BackupRoot 'D:\MatNexus-backup' -DbName matnexus_restore_check
```

### 백업

**DB와 파일스토어를 같은 시각에 함께 받는다.** DB에는 곡선의 경로와 해시가,
파일스토어에는 그 내용이 있어서 한쪽만 되돌리면 "DB에는 있는데 파일이 없는" 행이
생긴다. 백업 폴더의 `LAST_BACKUP.txt` 에 복구 절차가 함께 적혀 있다.

**한 번은 실제로 복구해 보라** — 받아만 두고 복구해 본 적 없는 백업은 백업이 아니다.
65도 RA도 이 절차 자체가 없었다.

매일 03:00 에 돌도록 작업 스케줄러에 등록하고(명령은 스크립트 머리말과
[운영 핸드북](docs/운영-핸드북.md)), `backend\.env` 에 `BACKUP_DIR` 을 적으면 서버
화면과 홈이 마지막 백업 시각을 보인다. DB 덤프는 일 7벌 + 일요일분 4벌, 파일스토어는
미러 한 벌이다(불변 파일이라 세대가 필요 없다).

### 복구

`restore.ps1` 이 되돌리고 **되돌아왔는지 검사한다.**

```powershell

# ① 확인만 — 새 DB 로 되돌려 본다. 지금 DB 도 파일스토어도 안 건드린다
.\restore.ps1 -BackupRoot 'D:\MatNexus-backup' -DbName matnexus_restore_check

# ② 실제 복구 — 앱을 먼저 중지한다. 특정 시점은 -DumpFile 로 고른다
.\restore.ps1 -BackupRoot 'D:\MatNexus-backup' -DbName matnexus `
              -AppPath 'C:\Server\MatNexus' -Force
```

- **있는 DB 를 말없이 덮지 않는다.** 이름이 이미 있으면 멈춘다 — 복구는 대개
  "옛 상태를 옆에 띄워 보는" 일이고, 그때 살아 있는 DB 를 덮으면 되돌릴 데가 없다.
  정말 덮으려면 `-Force`
- **시점이 어긋나면 멈춘다.** 복구 뒤 DB 가 가리키는 파일이 실제로 있는지 세고,
  하나라도 없으면 몇 개인지 말한다. 그냥 지나가면 앱은 멀쩡히 뜨고 **그 곡선을
  열 때만 터진다**
- `-AppPath` 를 안 주면 DB 만 되돌린다(확인용). 끝나면 그 DB 는 지워도 된다

CI 가 매번 왕복을 돈다(`tests/architecture/test_restore_roundtrip.py`) — 넣은 것이
그대로 돌아오는지, 파일이 빠졌을 때 멈추는지, 있는 DB 를 덮지 않는지.

### 관리자 계정

로그인 아이디는 **이메일 형식이 아니어도 된다** (`admin` 같은 짧은 아이디 허용).
비밀번호를 잊었거나 아이디를 바꿔야 하면 서버 콘솔에서 고친다.

```powershell
cd C:\Server\MatNexus\backend
$py = 'C:\Server\MatNexus_venvs\backend\Scripts\python.exe'

& $py scripts\set_admin.py --email admin --password '...'                    # 비밀번호 재설정
& $py scripts\set_admin.py --email admin --password '...' --rename-from old@x # 아이디 변경
& $py scripts\set_admin.py --email admin --password '...' --no-force-change   # 강제 변경 끄기
```

`--no-force-change` 는 파일럿·개발 편의용이다. 운영에서는 강제 변경을 켜 둔다 —
시드 비밀번호가 그대로 남는 것이 폐쇄망 설치에서 가장 흔한 사고다.

File: 규격/dma-specimens-KR_1.html
DMA 시편 규격과 치수 변수

규격 정리 · 시편 형상

  DMA 시편
규격과 치수 변수

  DMA는 인장시험과 사정이 정반대입니다 — 대부분의 규격이 시편 치수를 정하지 않고 장비 클램프에 맡깁니다. 어느 규격이 실제로 숫자를 주고 어느 규격이 넘기는지, 그리고 실제 시편 크기를 정하는 것이 무엇인지 정리했습니다.

범위 ASTM D50xx · ISO 6721 전 파트 · ISO 4664 · IPC

  핵심 규격이 규정 vs 장비에 위임

  주의 원문은 유료 — 2차 출처 기반, △는 미확인

00 DMA 시편의 특수성
  01 여섯 가지 변형 모드
  02 ASTM 규격
  03 ISO 6721 시리즈
  04 고무 · 전자 · 복합재
  05 스팬과 블랭크 길이
  06 장비 클램프 치수
  07 대표 치수값
  08 시편을 정하는 순서
  09 확인하지 못한 항목

00 / 성격DMA 시편은 규격이 아니라 클램프가 정한다

  앞서 정리한 ASTM 인장시편은 규격이 도면을 그려 줍니다. DMA는 다릅니다 — 거의 모든 ASTM DMA 시험법이 변형 모드와 형상(직사각 바, 원통, 필름)만 정하고 치수는 장비 클램프나 재료 사양에 넘깁니다. ASTM D4065는 이것을 문장으로 못 박습니다: “specimen size is not fixed by this practice”.

왜 이렇게 되었나

  DMA는 탄성률 범위가 10³ – 10¹² Pa에 걸칩니다. 같은 크기 시편으로 고무와 강철을 모두 잴 수 없습니다. 부드러우면 단면을 키워 힘을 확보하고, 딱딱하면 단면을 줄여 변위를 확보해야 하므로, 치수를 고정하면 측정 자체가 불가능해집니다.

그럼 무엇이 정하는가

  ① 장비의 클램프 물리 치수(최대 폭·두께·자유 길이), ② 규격이 주는 비율 조건(스팬/두께, L/h 등), ③ 재료 사양서. 실무에서는 ①이 사실상 결정합니다.

숫자를 주는 규격은 소수

  ISO 6721-2(비틀림 진자, 50×10×1 mm 권장), -3(굽힘 공진, 180/150 mm), -10(평행판, 지름 20–50 mm), IPC-TM-650 2.4.24.4가 실제 범위를 제시합니다. 나머지는 비율 조건이거나 위임입니다.

가장 흔한 실수

  “35 mm 이중 캔틸레버”를 시편 길이로 착각하는 것. 그것은 바깥 클램프 사이 거리이고, 실제 블랭크는 물림 여유를 더해 55 mm 안팎이 필요합니다. 05절에서 그림으로 다룹니다.

01 / 모드여섯 가지 변형 모드

모드가 곧 시편 형상입니다. 어떤 모드를 쓸지는 재료의 강성이 정합니다 — 강성 플라스틱·복합재는 굽힘(①②③), 필름·섬유는 인장(④), 폼·연질은 압축(⑤), 고무·접착제는 전단(⑥). 같은 재료라도 온도 스윕 중 Tg를 지나면 강성이 3 decade 떨어지므로, 한 모드로 전 구간을 재기 어려운 경우가 생깁니다.

모드	적합한 탄성률	대표 규격	비고	

이중 캔틸레버	중 – 고 (10⁸ – 10¹⁰ Pa)	ASTM D5418	범용 1순위. 클램프 조임이 결과에 크게 영향	

  단일 캔틸레버	중 – 고	(D4065 계열)	짧은 시편 · 저강성 시료에 유리	

  3점 굽힘	고 (클램핑 영향 최소)	ASTM D5023 · ISO 6721-5	클램프 압축이 없어 강성 재료에 가장 정확	

  인장 (필름 · 섬유)	저 – 중	ISO 6721-4 · ASTM D5026	정적 인장력(프리로드) 관리가 핵심	

  압축	저 (폼 · 연질)	ISO 6721-12 · ASTM D5024	배럴링·좌굴 방지를 위해 h/D 제한	

  전단 샌드위치	저 (0.1 – 50 MPa)	ISO 6721-6	동일 시편 2장 필요. 고무·접착제 표준	

  비틀림 (진자 · 강제)	저 – 중	ISO 6721-2 / -7 · ASTM D5279	진자식은 자유 감쇠, 강제식은 레오미터형	

02 / ASTM규격별 치수 변수

○ 그 규격이 규정함

  △ 확인하지 못함 · 참고값 수준

  × 규정하지 않음 (장비·재료 사양에 위임)

규격 · 모드	길이	폭	두께	직경	자유길이
· 스팬	비율
조건	균일도
공차	절대치수
규정	

D4065 실무지침 · 7모드	△501	△9.4	△0.75	×	×	×	×	×1	

  D5023 3점 굽힘	△64 예시	△13 예시	△3 예시	×	○S = 16 h	○+4/−2, 오버행	×	×	

  D5024 압축	×	×	△	△	×	×	×	×	

  D5026 인장	△	△	△	×	△	△	△	×2	

  D5279 비틀림	△	△	△	×	△	△	△	×2	

  D5418 이중 캔틸레버	×	×	×	×	×	×	×	×3	

  D4473 경화 거동	×	×	×	×	×	×	×	×3	

  E1640 Tg 판정	×	×	×	×	×	×	×	×4	

  D7028 복합재 Tg · 굽힘	△50–60	△10–15	△2–4	×	△	○스팬/두께 > 10	×	×	

  E756 Oberst 빔 · 감쇠	△	△	△	×	×	○빔 구성 4종	×	×5	

  D4440 용융 유변 · 평행판	×	×	△갭	△플레이트	×	△	△	△	

1 D4065-01 §9.2는 “이 지침이 시편 크기를 고정하지 않는다”고 명시하고, 편의상 0.75 × 9.4 × 50 mm를 예시로 듭니다. 2020년판에서도 같은 값인지는 확인하지 못했습니다.  
  2 시편 절(Test Specimen) 원문을 확보하지 못했습니다 — 형상(직사각)만 확인.  
  3 D4065를 참조하도록 명시되어 있습니다. D5418은 사실상 “치수를 정하지 않는다”의 가장 뚜렷한 예입니다.  
  4 E1640은 Tg 판정 방법이지 시편 규격이 아닙니다.  
  5 E756은 빔 이론으로 기하 의존성을 제거하도록 설계되어 있어, 절대 치수를 규정할 이유가 없습니다.

보정 규격은 시편 규격이 아닙니다

규격	내용	기준 물질	

E1867	DMA 온도 보정	인듐 · 주석 · 납 · 아연 융점	

  E2254	저장탄성률 보정	1 – 200 GPa 기준물질	

  E2425	손실탄성률 적합성	UHMW 폴리에틸렌 (21 °C)	

  E3301	열지연을 이용한 온도 보정	—	

다만 보정용 빔은 실제 시험 시편과 비슷한 크기여야 한다는 권고가 있습니다 — 클램프 컴플라이언스가 시편 크기에 의존하기 때문입니다.

03 / ISOISO 6721 시리즈

  파트 1부터 12까지 존재하며(파트 13은 없음), 숫자를 실제로 주는 파트는 −2 · −3 · −10입니다. 나머지는 비율 조건이거나 위임입니다.

파트 · 모드	길이	폭	두께	직경	자유길이
· 스팬	비율
조건	균일도
공차	절대치수
규정	

−1 일반 원칙	×	×	×	×	×	×	×	×	

  −2 비틀림 진자	○40–120 (50)	○5–11 (10)	○0.13–2 (1)	×	×	○기하 상사	○3 %	○	

  −3 굽힘 공진	○180 / 150	○10	×	×	×	○L/h ≥ 50	○±0.5 / ±0.2 %	○	

  −4 인장 비공진	×	○b	○h	×	○Lₐ 50–100+	○Lₐ > 6b	○3 %	×	

  −5 굽힘 비공진	△	△	△	×	△	△	○2 %	△	

  −6 전단 비공진	×	×	○L	×	○h	○h > 4L	○3 %	×	

  −7 비틀림 비공진	△	△	△	△	△	△	△	△	

  −8 파동 전파 (MHz)	○50	○20	○5	×	×	×	×	○참고 치수	

  −9 음향 펄스 (kHz)	△	△	△	×	△	△	△	△	

  −10 평행판 · 콘플레이트	×	×	○갭 d 0.5–3	○D 20–50	×	○D/d 10–50	○±0.01 mm	○	

  −11 유리전이온도	×	×	×	×	×	×	×	×6	

  −12 압축 비공진	×	×	×	×	×	○h/D 1–2 (1)	○0.025/100 평행도	×	

6 ISO 6721-11은 명시적으로 “시편 치수는 선택한 시험 모드에 대해 장비가 요구하는 대로 한다”고 씁니다 — 위임의 가장 분명한 문장입니다.  
  −4의 기호는 Lₐ = 클램프 간 길이, b = 폭, h = 두께입니다(2008년판은 두께를 d로 표기). −6의 L은 접착면 사이 고분자 두께, h는 하중 방향 높이입니다.

규격 권장값과 장비가 충돌하는 경우

  ISO 6721-4는 클램프 간 거리를 50 – 100 mm 이상 권장합니다. 그런데 Netzsch DMA 242 E의 인장 자유 길이 최대값은 15 mm, Mettler DMA 1은 20 mm, TA는 30 mm입니다. 어느 장비도 그 권장값을 만족하지 못합니다. 이런 경우 “ISO 6721-4에 따라 측정”이라고 쓰려면 실제 클램프 간 거리를 반드시 함께 보고해야 합니다.

04 / 기타고무 · 전자 · 복합재

규격 · 모드	길이	폭	두께	직경	자유길이
· 스팬	비율
조건	균일도
공차	절대치수
규정	

ISO 4664-1 고무 · 전단	×	○변 길이	○≤ 12 mm	○원형인 경우	×	○변/직경 ≥ 4h	○±1 %	×7	

  ISO 4664-1 고무 · 압축	×	×	○높이	○직경	×	○h/d ≈ 1.5	○±1 %	○ISO 815 시편	

  ISO 4664-2 비틀림 진자	△	△	△	△	△	△	△	△	

  ASTM D5992 고무 지침	△	△	△	△	△	△	△	△8	

  IPC-TM-650 2.4.24.4 A · 굽힘	○20–40	○8–12	○1–2	×	○	○L/t ≥ 10	×	○	

  IPC-TM-650 2.4.24.4 B · 박막 인장	○15–20	○≈ 2	×	×	○	×	×	○장력 10–50 g	

  ISO 537 비틀림 진자	×	×	×	×	×	×	×	×9	

7 ISO 4664-1:2022의 수치는 유료 구간이라 확인하지 못해, 선행 규격 ISO 4664:1998의 값을 대체 인용했습니다. 2022년 개정에서 변형 모드와 시편 형상이 추가되었으므로 원문 확인이 필요합니다.  
  8 D5992는 지침(Guide)이며, 초록은 “시편 형상과 크기 요구사항을 다룬다”고 하지만 수치를 확인하지 못했습니다. 시편 종류(이중 전단 · 비틀림 · 압축/인장)만 확인.  
  9 ISO 537은 1994년 폐지되었고 ISO 6721-1 · -2 · -4 · -10으로 대체되었습니다. 신규 작업에 인용하지 마세요.

고무를 DMA로 잴 때

  고무는 전단(이중 샌드위치)이 1순위입니다 — 압축은 형상계수(bonded/free 면적비)가 겉보기 강성을 좌우해 재료 물성이 아니라 부품 물성이 되기 때문입니다. ISO 4664-1이 전단에서 변 길이 ≥ 4 × 두께를 요구하는 것도 단순 전단 상태를 확보하기 위해서입니다. DMA 문서에서 정리한 Prony 물성으로 가려면 G′ · G″(전단)가 필요하므로 이 모드가 그대로 연결됩니다.

05 / 함정스팬과 블랭크 길이는 다르다

  장비 카탈로그의 “35 mm 이중 캔틸레버”, “17.5 mm 단일 캔틸레버”는 시편 길이가 아닙니다. 클램프 사이 거리이고, 시편은 그보다 길어야 물립니다. 이것이 DMA 시편 준비에서 가장 흔한 오류입니다.

35 mm 스팬에 필요한 블랭크는 55 mm 안팎. 양쪽 바깥 클램프와 중앙 클램프가 각각 10 mm 남짓을 물기 때문입니다. 시편을 스팬 길이로 잘라 오면 물릴 수가 없습니다.

모드 · 스팬	클램프 스팬	필요 블랭크 길이	출처	

이중 캔틸레버 (TA)	35 mm	≈ 55 mm	Penn State MCL 실무값	

  단일 캔틸레버 (TA)	17.5 mm	≈ 30 mm	Penn State MCL 실무값	

  인장 (TA)	5 – 30 mm	15 – 20 mm 권장	Penn State MCL	

  이중 캔틸레버 (상용 랩)	35 mm	56 × 13 × 3 mm	Intertek 사내 표준10	

10 Intertek은 ASTM Type I 인장 시편 또는 ISO 다목적 시편의 중앙부를 잘라 56 × 13 × 3 mm로 쓴다고 공개하고 있습니다 — 인장 시편과 DMA 시편을 한 몰딩에서 뽑는 실무적 방법입니다.

06 / 장비클램프 치수가 실제 한계다

TA Instruments Q800 / Discovery DMA 850

클램프	스팬 · 길이	최대 폭	최대 두께 · 직경	

이중 캔틸레버	8 / 20 / 35 mm	15 mm	5 mm	

  단일 캔틸레버	4 / 10 / 17.5 mm	15 mm	5 mm	

  3점 굽힘	5 / 10 / 15 / 20 / 50 mm	15 mm	7 mm	

  인장 — 필름	5 – 30 mm	8 mm	2 mm	

  인장 — 섬유	5 – 30 mm	—	≤ 0.8 mm 지름	

  압축	—	—	지름 15 / 40 mm, 두께 ≤ 10 mm	

  전단 샌드위치	—	10 × 10 mm	≤ 4 mm (2장 필요)	

Netzsch DMA 242 E Artemis · Mettler DMA 1

모드	Netzsch DMA 242 E	Mettler DMA 1	

3점 굽힘	자유 굽힘 길이 10 – 50 mm · 폭 ≤ 12 · 높이 ≤ 5	길이 ≤ 45 mm · 폭 ≤ 13	

  단일 / 이중 캔틸레버	자유 길이 1 – 20 mm · 폭 ≤ 12 · 높이 ≤ 5	단일 ≤ 17.5 mm · 이중 ≤ 35 mm · 폭 ≤ 13	

  인장	자유 길이 최대 15 mm · 폭/두께 ≤ 6.8	길이 ≤ 20 mm · 폭 ≤ 13	

  압축 · 침투	시료 영역 Ø 15 – 30 mm	지름 ≤ 10 mm · 두께 ≤ 16 mm	

  전단	지름/폭 ≤ 15 mm · 두께 ≤ 6	지름 ≤ 10 mm · 두께 ≤ 12 mm	

MTS 지그는 규격 연계형으로 3·4점 굽힘 스팬 14 – 60 mm, 3점 굽힘 30 – 100 mm, 이중 캔틸레버 시편 길이 30 – 100 mm를 제공합니다 — ASTM D5023 · D5418 · D7028 · ISO 6721-5의 요구를 이 범위로 커버합니다.

같은 규격, 다른 장비 → 다른 결과

  클램프 스팬이 다르면 전단 변형 기여와 클램핑 컴플라이언스가 달라져 저장탄성률 절대값이 바뀝니다. 특히 이중 캔틸레버는 클램프 조임 토크에 민감합니다. 그래서 시험 보고서에는 규격 번호만이 아니라 모드 · 스팬 · 시편 치수 · 조임 토크를 함께 적어야 재현이 가능합니다.

07 / 치수대표 치수값

실제로 숫자를 주는 규격

규격 · 모드	길이	폭 · 직경	두께 · 갭	비율 · 공차	

ISO 6721-2 비틀림 진자	40 – 120 (50)	5 – 11 (10)	0.13 – 2 (1)	축 방향 편차 ≤ 3 %	

  ISO 6721-3 굽힘 공진	180 (클램프) / 150 (자유)	10	강성으로 결정	L/h ≥ 50 · 단면 ±0.5 %	

  ISO 6721-8 파동 전파	50	20	5	참고 치수	

  ISO 6721-10 평행판	—	지름 20 – 50	갭 0.5 – 3	D/d 10 – 50 · 시료 3 – 5 g	

  IPC 2.4.24.4 A 굽힘	20 – 40	8 – 12	1 – 2	L/t ≥ 10 · 1 Hz · 2 °C/min	

  IPC 2.4.24.4 B 박막 인장	15 – 20	≈ 2	박막	장력 10 – 50 g	

  ASTM D5023 3점 굽힘	64 (예시)	13 (예시)	3 (예시)	스팬 = 16 × 두께 (+4/−2) · 오버행 ≥ 6.4 mm	

단위 mm. 괄호는 권장값.

비율 조건만 주는 규격

규격	조건	이유	

ISO 6721-4 인장	Lₐ > 6b	클램프의 횡수축 구속 영향 배제	

  ISO 6721-6 전단	h > 4L	굽힘 성분 기여를 무시할 수준으로	

  ISO 6721-12 압축	h/D = 1 – 2 (권장 1)	프리로드 하 좌굴·배럴링 방지	

  ISO 6721-3 굽힘 공진	L/h ≥ 50	저장탄성률 ±5 % 정확도 확보	

  ASTM D7028 복합재	스팬/두께 > 10	전단 변형 기여 억제	

  ISO 4664-1 고무 전단	변·직경 ≥ 4 × 두께, 두께 ≤ 12 mm	단순 전단 상태 · 균일 가황	

  ISO 4664-1 고무 압축	h/d ≈ 1.5	형상계수 영향 억제	

08 / 실무시편을 정하는 순서

목표 탄성률 범위를 먼저 잡는다
  온도 스윕이면 가장 딱딱한 상태와 가장 무른 상태를 모두 봅니다. 고분자는 Tg를 지나며 3 decade가 떨어지므로, 유리 영역에서 힘이 포화되지 않고 고무 영역에서 변위가 분해능 아래로 떨어지지 않는 단면을 골라야 합니다.

  모드를 고른다
  강성 재료 → 3점 굽힘 또는 이중 캔틸레버, 필름 → 인장, 폼 → 압축, 고무·접착제 → 전단. Tg 위아래에서 모드를 바꿔야 하는 경우도 있으니, 두 모드로 나눠 측정하고 겹치는 온도에서 연결하는 방법을 검토하세요.

  장비 클램프 한계를 확인한다
  06절 표에서 그 모드의 최대 폭 · 두께 · 자유 길이를 봅니다. 여기서 이미 선택지가 크게 줄어듭니다.

  규격의 비율 조건을 적용한다
  07절의 비율 조건으로 최종 치수를 확정합니다. 스팬을 정한 뒤 두께 = 스팬/16(D5023) 같은 식으로 역산하는 것이 실무적입니다.

  블랭크 길이를 더한다
  05절 — 스팬이 아니라 물림 여유를 더한 길이로 잘라야 합니다.

  보고서에 전부 적는다
  규격 번호 · 판 연도 · 모드 · 스팬 · 실제 시편 치수 · 주파수 · 승온속도 · 변형률 진폭 · (해당되면) 조임 토크. 이 중 하나라도 빠지면 재현이 불가능합니다.

DMA 문서와의 연결

  이 시리즈의 첫 문서(DMA에서 Prony 카드까지)에서 강조한 두 가지가 여기서 시편 선택으로 직결됩니다. ① Prony 카드는 전단 G 기준이므로 고무라면 전단 샌드위치 모드가 변환 없이 바로 이어집니다. ② 선형 점탄성 영역(LVE) 확인은 시편 치수가 확정된 뒤 변형률 스윕으로 해야 하며, 시편 크기를 바꾸면 다시 확인해야 합니다.

09 / 한계확인하지 못한 항목

항목	상태	

ASTM D5026 · D5279	시편 절(Test Specimen) 원문 확보 실패 — 형상(직사각)만 확인	

  ASTM D5992	초록이 “시편 형상·크기를 다룬다”고 하나 수치 미확인	

  ASTM E756	기준 빔 공칭 치수 미확인 (수치를 제시한 출처가 다른 항목에서 오류를 보여 채택하지 않음)	

  ISO 6721-5 · -7 · -9	시편 치수 절 미확인 (−5는 균일도 2 %만 확인)	

  ISO 4664-1:2022 · 4664-2	유료 구간 — 1998년 선행판 값으로 대체 인용	

  ASTM D4065-20	2001년판의 0.75 × 9.4 × 50 mm 예시와 Table 1이 현행판에도 유지되는지 미확인	

  ISO 6721-10:2025	2015년판 값을 인용 — 콘플레이트 추가 개정에서 수치가 바뀌었을 수 있음	

  ASTM D7028 치수	50–60 × 10–15 × 2–4 mm는 상용 랩 출처이며 규격 원문 값 아님	

  ASTM D4440	평행판 치수를 별도 조사하지 않음 — ISO 6721-10과 유사할 것으로 추정되나 미확인	

사용 시 권고

DMA는 규격 번호만으로 시편이 정해지지 않습니다. “ASTM D5418에 따라”라고만 적힌 사양은 실질적으로 아무것도 지정하지 않은 것입니다.

  사내 표준을 만든다면 규격 + 모드 + 스팬 + 시편 치수를 한 줄로 묶어 고정하세요(예: “D5418, 이중 캔틸레버 35 mm, 55 × 13 × 3 mm”).

  공급사 간 데이터를 비교할 때는 모드와 스팬이 같은지부터 확인하세요. 다르면 저장탄성률 절대값을 직접 비교할 수 없습니다.

  Tg만 필요하다면 절대값 차이가 덜 중요하지만, tan δ 피크 온도도 모드와 주파수에 의존합니다 — 1 Hz 기준을 관행으로 고정해 두는 편이 안전합니다.

DMA 시편 규격 · 치수 변수 ○/△/× 매트릭스 · 대부분의 규격이 치수를 장비 클램프에 위임합니다. △는 확인하지 못한 항목입니다.
